Repository: sandeepangh782/RAG---High-Entropy-alloys

# RAG - High-Entropy-alloys
Prediction of phases in high-entropy alloys using LLMs

File: alloys.csv (part 1 of 5)
,Alloy composition,,,,,,,,,,,,,,Heat Treatment,,,,,,Microstructure and Phases,,Allot Discription ,,
Alloy ,Al,Co,Cr,Fe,Ni,Cu,Mn,Ti,V,Nb,Mo,Zr,Hf,Ta,Homogenization_Temp,Homogenization_Time,Annealing_Temp,Annealing_Time_(min),Quenching,HPR,Microstructure,Phases,"The alloy Al0.5NbTaTiV , is having 5 elemental composition and without heat treatment it is showing BCC microstructure and BCC_SS Phases",,References
Al0.5NbTaTiV,0.111111111,0,0,0,0,0,0,0.222222222,0.222222222,0.222222222,0,0,0,0.222222222,,,,,,,BCC,BCC_SS,,,10.1016/j.proeng.2012.03.043
Al0.75MoNbTiV,0.157894737,0,0,0,0,0,0,0.210526316,0.210526316,0.210526316,0.210526316,0,0,0,,,,,,,BCC,BCC_SS,,,10.3390/e16020870
Al0.25MoNbTiV,0.058823529,0,0,0,0,0,0,0.235294118,0.235294118,0.235294118,0.235294118,0,0,0,,,,,,,BCC,BCC_SS,,,10.3390/e16020870
Al0.25NbTaTiV,0.058823529,0,0,0,0,0,0,0.235294118,0.235294118,0.235294118,0,0,0,0.235294118,,,,,,,BCC,BCC_SS,,,10.1016/j.proeng.2012.03.043
Al0.2MoTaTiV,0.047619048,0,0,0,0,0,0,0.238095238,0.238095238,0,0.238095238,0,0,0.238095238,,,,,,,BCC,BCC_SS,,,10.4028/www.scientific.net/MSF.898.638
Al0.3NbTa0.8Ti1.4V0.2Zr1.3,0.06,0,0,0,0,0,0,0.28,0.04,0.2,0,0.26,0,0.16,1400,120,1400,1440,10°C/min,,BCC,BCC_SS,"The alloy Al0.3NbTa0.8Ti1.4V0.2Zr1.3, having 6 elemental composition, having ",,10.1007/s11837-014-1066-0
Al0.3NbTa0.8Ti1.4V0.2Zr1.3,0.06,0,0,0,0,0,0,0.28,0.04,0.2,0,0.26,0,0.16,1400,120,1400,1440,10°C/min,,BCC,BCC_SS,,,10.1007/s11837-014-1066-0
Al0.3NbTa0.8Ti1.4V0.2Zr1.3,0.06,0,0,0,0,0,0,0.28,0.04,0.2,0,0.26,0,0.16,1400,120,1400,1440,10°C/min,,BCC,BCC_SS,,,10.1007/s11837-014-1066-0
Al0.5CrNbTi2V0.5,0.1,0,0.2,0,0,0,0,0.4,0.1,0.2,0,0,0,0,,,,,,,BCC,BCC_SS,,,10.1016/j.matlet.2016.11.030
Al0.5MoNbTiV,0.111111111,0,0,0,0,0,0,0.222222222,0.222222222,0.222222222,0.222222222,0,0,0,,,,,,,BCC,BCC_SS,,,10.3390/e16020870
Al0.6MoTaTiV,0.130434783,0,0,0,0,0,0,0,0.217391304,0.217391304,0.217391304,0,0,0.217391304,,,,,,,BCC,BCC_SS,,,10.4028/www.scientific.net/MSF.898.638
Al1.5MoNbTiV,0.272727273,0,0,0,0,0,0,0.181818182,0.181818182,0.181818182,0.181818182,0,0,0,,,,,,,BCC,BCC_SS,,,10.3390/e16020870
AlCr0.5NbTiV,0.222222222,0,0.111111111,0,0,0,0,0.222222222,0.222222222,0.222222222,0,0,0,0,1200,1440,,,,,BCC,BCC_SS,,,10.1016/j.jallcom.2015.08.224
AlCr0.5NbTiV,0.222222222,0,0.111111111,0,0,0,0,0.222222222,0.222222222,0.222222222,0,0,0,0,1200,1440,,,,,BCC,BCC_SS,,,10.1016/j.jallcom.2015.08.224
AlCr0.5NbTiV,0.222222222,0,0.111111111,0,0,0,0,0.222222222,0.222222222,0.222222222,0,0,0,0,1200,1440,,,,,BCC + Im,Im,,,10.1016/j.jallcom.2015.08.224
AlCr0.5NbTiV,0.222222222,0,0.111111111,0,0,0,0,0.222222222,0.222222222,0.222222222,0,0,0,0,1200,1440,,,,,BCC + Im,Im,,,10.1016/j.jallcom.2015.08.224
AlCrMoNbTi,0.2,0,0.2,0,0,0,0,0.2,0,0.2,0.2,0,0,0,,,1300,1200,,,FCC,FCC_SS,,,10.1016/j.jallcom.2015.11.050
AlCrMoNbTi,0.2,0,0.2,0,0,0,0,0.2,0,0.2,0.2,0,0,0,,,1300,1200,,,FCC,FCC_SS,,,10.1016/j.jallcom.2015.11.050
AlCrMoNbTi,0.2,0,0.2,0,0,0,0,0.2,0,0.2,0.2,0,0,0,,,1300,1200,,,FCC,FCC_SS,,,10.1016/j.jallcom.2015.11.050
AlCrMoNbTi,0.2,0,0.2,0,0,0,0,0.2,0,0.2,0.2,0,0,0,,,1300,1200,,,FCC,FCC_SS,,,10.1016/j.jallcom.2015.11.050
AlCrMoNbTi,0.2,0,0.2,0,0,0,0,0.2,0,0.2,0.2,0,0,0,,,1300,1200,,,FCC,FCC_SS,,,10.1016/j.jallcom.2015.11.050
AlMoNbTiV,0.2,0,0,0,0,0,0,0.2,0.2,0.2,0.2,0,0,0,,,,,,,BCC,BCC_SS,,,10.3390/e16020870
MoTaTiV,0,0,0,0,0,0,0,0.25,0.25,0,0.25,0,0,0.25,,,,,,,BCC,BCC_SS,,,10.4028/www.scientific.net/MSF.898.638
AlNb1.5Ta0.5Ti1.5Zr0.5,0.2,0,0,0,0,0,0,0.3,0,0.3,0,0.1,0,0.1,1200,120,1200,1440,10°C/min,,BCC,BCC_SS,,,10.1007/s11837-014-1066-0
AlNb1.5Ta0.5Ti1.5Zr0.5,0.2,0,0,0,0,0,0,0.3,0,0.3,0,0.1,0,0.1,1200,120,1200,1440,10°C/min,,BCC,BCC_SS,,,10.1007/s11837-014-1066-0
AlNb1.5Ta0.5Ti1.5Zr0.5,0.2,0,0,0,0,0,0,0.3,0,0.3,0,0.1,0,0.1,1200,120,1200,1440,10°C/min,,BCC,BCC_SS,,,10.1007/s11837-014-1066-0
AlNbTaTiV,0.2,0,0,0,0,0,0,0.2,0.2,0.2,0,0,0,0.2,,,,,,,BCC,BCC_SS,,,10.1016/j.proeng.2012.03.043
Hf0.4Nb1.54Ta1.54Ti0.89Zr0.64,0,0,0,0,0,0,0,0.177644711,0,0.30738523,0,0.127744511,0.079840319,0.30738523,,,,,,,BCC,BCC_SS,,,10.1080/14786435.2015.1028506
Hf0.4Nb1.54Ta1.54Ti0.89Zr0.64,0,0,0,0,0,0,0,0.177644711,0,0.30738523,0,0.127744511,0.079840319,0.30738523,,,,,,,BCC,BCC_SS,,,10.1080/14786435.2015.1028506
Hf0.4Nb1.54Ta1.54Ti0.89Zr0.64,0,0,0,0,0,0,0,0.177644711,0,0.30738523,0,0.127744511,0.079840319,0.30738523,,,,,,,BCC,BCC_SS,,,10.1080/14786435.2015.1028506
Hf0.4Nb1.54Ta1.54Ti0.89Zr0.64,0,0,0,0,0,0,0,0.177644711,0,0.30738523,0,0.127744511,0.079840319,0.30738523,,,,,,,BCC,BCC_SS,,,10.1080/14786435.2015.1028506
Hf0.5Mo0.5NbTiZr,0,0,0,0,0,0,0,0.25,0,0.25,0.125,0.25,0.125,0,,,,,,,BCC,BCC_SS,,,10.1016/j.intermet.2015.09.011
Hf0.5Mo0.5NbTiZr,0,0,0,0,0,0,0,0.25,0,0.25,0.125,0.25,0.125,0,,,,,,,BCC,BCC_SS,,,10.1016/j.jallcom.2015.11.091
Hf0.5Nb0.5Ta0.5Ti1.5Zr,0,0,0,0,0,0,0,0.375,0,0.125,0,0.25,0.125,0.125,,,,,,,BCC,BCC_SS,,,10.1063/1.4966659
Hf0.75NbTa0.5Ti1.5Zr1.25,0,0,0,0,0,0,0,0.375,0,0,0,0.3125,0.1875,0.125,,,1000,60,,,BCC,BCC_SS,,,10.1016/j.msea.2017.10.073
Hf0.75NbTa0.5Ti1.5Zr1.25,0,0,0,0,0,0,0,0.375,0,0,0,0.3125,0.1875,0.125,,,,,,,BCC,BCC_SS,,,10.1016/j.msea.2017.10.073
Hf0.75NbTa0.5Ti1.5Zr1.25,0,0,0,0,0,0,0,0.375,0,0,0,0.3125,0.1875,0.125,,,,,,,BCC,BCC_SS,,,10.1016/j.msea.2017.10.073
Hf0.75NbTa0.5Ti1.5Zr1.25,0,0,0,0,0,0,0,0.375,0,0,0,0.3125,0.1875,0.125,,,1000,60,,,BCC,BCC_SS,,,10.1016/j.msea.2017.10.073
Hf0.75NbTa0.5Ti1.5Zr1.25,0,0,0,0,0,0,0,0.375,0,0,0,0.3125,0.1875,0.125,,,,,,,BCC,BCC_SS,,,10.1016/j.msea.2017.10.073
Hf0.75NbTa0.5Ti1.5Zr1.25,0,0,0,0,0,0,0,0.375,0,0,0,0.3125,0.1875,0.125,,,,,,,BCC,BCC_SS,,,10.1016/j.msea.2017.10.073
Hf0.75NbTa0.5Ti1.5Zr1.25,0,0,0,0,0,0,0,0.375,0,0,0,0.3125,0.1875,0.125,,,,,,,BCC,BCC_SS,,,10.1016/j.msea.2017.10.073
Hf0.75NbTa0.5Ti1.5Zr1.25,0,0,0,0,0,0,0,0.375,0,0,0,0.3125,0.1875,0.125,,,,,,,BCC,BCC_SS,,,10.1016/j.msea.2017.10.073
Hf0.75NbTa0.5Ti1.5Zr1.25,0,0,0,0,0,0,0,0.375,0,0,0,0.3125,0.1875,0.125,,,,,,,BCC,BCC_SS,,,10.1016/j.msea.2017.10.073
Hf0.75NbTa0.5Ti1.5Zr1.25,0,0,0,0,0,0,0,0.375,0,0,0,0.3125,0.1875,0.125,,,,,,,BCC,BCC_SS,,,10.1016/j.msea.2017.10.073
Hf0.75NbTa0.5Ti1.5Zr1.25,0,0,0,0,0,0,0,0.375,0,0,0,0.3125,0.1875,0.125,,,1000,60,,,BCC,BCC_SS,,,10.1016/j.msea.2017.10.073
Hf0.75NbTa0.5Ti1.5Zr1.25,0,0,0,0,0,0,0,0.375,0,0,0,0.3125,0.1875,0.125,,,1000,60,,,BCC,BCC_SS,,,10.1016/j.msea.2017.10.073
Hf0.75NbTa0.5Ti1.5Zr1.25,0,0,0,0,0,0,0,0.375,0,0,0,0.3125,0.1875,0.125,,,,,,,BCC,BCC_SS,,,10.1016/j.msea.2017.10.073
Hf0.75NbTa0.5Ti1.5Zr1.25,0,0,0,0,0,0,0,0.375,0,0,0,0.3125,0.1875,0.125,,,,,,,BCC,BCC_SS,,,10.1016/j.msea.2017.10.073
Hf0.75NbTa0.5Ti1.5Zr1.25,0,0,0,0,0,0,0,0.375,0,0,0,0.3125,0.1875,0.125,,,,,,,BCC,BCC_SS,,,10.1016/j.msea.2017.10.073
Hf0.75NbTa0.5Ti1.5Zr1.25,0,0,0,0,0,0,0,0.375,0,0,0,0.3125,0.1875,0.125,,,,,,,BCC,BCC_SS,,,10.1016/j.msea.2017.10.073
Hf0.75NbTa0.5Ti1.5Zr1.25,0,0,0,0,0,0,0,0.375,0,0,0,0.3125,0.1875,0.125,,,,,,,BCC,BCC_SS,,,10.1016/j.msea.2017.10.073
Hf0.75NbTa0.5Ti1.5Zr1.25,0,0,0,0,0,0,0,0.375,0,0,0,0.3125,0.1875,0.125,,,,,,,BCC,BCC_SS,,,10.1016/j.msea.2017.10.073
Hf0.75NbTa0.5Ti1.5Zr1.25,0,0,0,0,0,0,0,0.375,0,0,0,0.3125,0.1875,0.125,,,1000,60,,,BCC,BCC_SS,,,10.1016/j.msea.2017.10.073
Hf0.75NbTa0.5Ti1.5Zr1.25,0,0,0,0,0,0,0,0.375,0,0,0,0.3125,0.1875,0.125,,,1000,60,,,BCC,BCC_SS,,,10.1016/j.msea.2017.10.073
Hf0.75NbTa0.5Ti1.5Zr1.25,0,0,0,0,0,0,0,0.375,0,0,0,0.3125,0.1875,0.125,,,1000,60,,,BCC,BCC_SS,,,10.1016/j.msea.2017.10.073
Hf1.375Nb0.25Ta0.25Ti1.75Zr1.375,0,0,0,0,0,0,0,0.35,0,0.05,0,0.275,0.275,0.05,,,900,30,,,BCC,BCC_SS,,,10.1080/21663831.2016.1221861
HfMo0.25NbTaTiZr,0,0,0,0,0,0,0,0.19047619,0,0.19047619,0.047619048,0.19047619,0.19047619,0.19047619,,,,,,,BCC,BCC_SS,,,10.1016/j.matlet.2016.03.133
HfMo0.5NbTaTiZr,0,0,0,0,0,0,0,0.181818182,0,0.181818182,0.090909091,0.181818182,0.181818182,0.181818182,,,,,,,BCC,BCC_SS,,,10.1016/j.matlet.2016.03.133
HfMo0.5NbTiV0.5,0,0,0,0,0,0,0,0.25,0.125,0.25,0.125,0,0.25,0,,,,,,,BCC,BCC_SS,,,10.1016/j.jallcom.2016.10.014
HfMo0.5NbTiV0.5,0,0,0,0,0,0,0,0.25,0.125,0.25,0.125,0,0.25,0,,,,,,,BCC,BCC_SS,,,10.1016/j.jallcom.2016.10.014
HfMo0.5NbTiV0.5,0,0,0,0,0,0,0,0.25,0.125,0.25,0.125,0,0.25,0,,,,,,,BCC,BCC_SS,,,10.1016/j.jallcom.2016.10.014
HfMo0.75NbTaTiZr,0,0,0,0,0,0,0,0.173913043,0,0.173913043,0.130434783,0.173913043,0.173913043,0.173913043,,,,,,,BCC,BCC_SS,,,10.1016/j.matlet.2016.03.133
HfMoNbTiZr,0,0,0,0,0,0,0,0.2,0,0.2,0.2,0.2,0.2,0,1100,600,,,FC,,BCC,BCC_SS,,,10.1016/j.matdes.2015.05.019
HfMoNbTiZr,0,0,0,0,0,0,0,0.2,0,0.2,0.2,0.2,0.2,0,1100,600,,,FC,,BCC,BCC_SS,,,10.1016/j.matdes.2015.05.019
HfMoNbTiZr,0,0,0,0,0,0,0,0.2,0,0.2,0.2,0.2,0.2,0,1100,600,,,FC,,BCC,BCC_SS,,,10.1016/j.matdes.2015.05.019
HfMoNbTiZr,0,0,0,0,0,0,0,0.2,0,0.2,0.2,0.2,0.2,0,1100,600,,,FC,,BCC,BCC_SS,,,10.1016/j.matdes.2015.05.019
HfNbTaTiZr,0,0,0,0,0,0,0,0.2,0,0.2,0,0.2,0.2,0.2,1100,300,,,,,BCC,BCC_SS,,,10.1016/j.actamat.2017.09.035
HfNbTaTiZr,0,0,0,0,0,0,0,0.2,0,0.2,0,0.2,0.2,0.2,,,,,,,BCC,BCC_SS,,,10.1016/j.jallcom.2014.11.064
HfNbTaTiZr,0,0,0,0,0,0,0,0.2,0,0.2,0,0.2,0.2,0.2,,,,,,,BCC,BCC_SS,,,10.1016/j.matlet.2016.03.133
HfNbTaTiZr,0,0,0,0,0,0,0,0.2,0,0.2,0,0.2,0.2,0.2,,,,,,,BCC,BCC_SS,,,10.1016/j.matlet.2016.08.060
HfNbTaTiZr,0,0,0,0,0,0,0,0.2,0,0.2,0,0.2,0.2,0.2,,,,,,,BCC,BCC_SS,,,10.1016/j.matlet.2016.08.060
HfNbTaTiZr,0,0,0,0,0,0,0,0.2,0,0.2,0,0.2,0.2,0.2,1200,360,,,,,BCC,BCC_SS,,,10.1016/j.matlet.2016.08.060
HfNbTaTiZr,0,0,0,0,0,0,0,0.2,0,0.2,0,0.2,0.2,0.2,1050,120,1050,240,,,BCC,BCC_SS,,,10.1016/j.actamat.2017.09.062
HfNbTaTiZr,0,0,0,0,0,0,0,0.2,0,0.2,0,0.2,0.2,0.2,,,,,,,BCC,BCC_SS,,,10.1016/j.msea.2015.08.024
HfNbTaTiZr,0,0,0,0,0,0,0,0.2,0,0.2,0,0.2,0.2,0.2,,,,,,,BCC,BCC_SS,,,10.1016/j.matchar.2015.11.018
HfNbTaTiZr,0,0,0,0,0,0,0,0.2,0,0.2,0,0.2,0.2,0.2,,,,,,,BCC,BCC_SS,,,10.1016/j.msea.2015.12.017
HfNbTaTiZr,0,0,0,0,0,0,0,0.2,0,0.2,0,0.2,0.2,0.2,,,,,,,BCC,BCC_SS,,,10.1016/j.msea.2015.12.017
HfNbTaTiZr,0,0,0,0,0,0,0,0.2,0,0.2,0,0.2,0.2,0.2,,,,,,,BCC,BCC_SS,,,10.1016/j.msea.2015.12.017
HfNbTaTiZr,0,0,0,0,0,0,0,0.2,0,0.2,0,0.2,0.2,0.2,,,,,,,BCC,BCC_SS,,,10.1016/j.msea.2015.12.017
HfNbTaZr,0,0,0,0,0,0,0,0,0,0.25,0,0.25,0.25,0.25,,,,,,,BCC,BCC_SS,,,10.1016/j.actamat.2016.01.018
HfTaTiZr,0,0,0,0,0,0,0,0.25,0,0,0,0.25,0.25,0.25,,,,,,,BCC,BCC_SS,,,10.1002/adma.201701678
Mo0.1NbTiV0.3Zr,0,0,0,0,0,0,0,0.294117647,0.088235294,0.294117647,0.029411765,0.294117647,0,0,,,,,,,BCC,BCC_SS,,,10.1016/j.matdes.2015.06.072
Mo0.3NbTiV0.3Zr,0,0,0,0,0,0,0,0.277777778,0.083333333,0.277777778,0.083333333,0.277777778,0,0,,,,,,,BCC,BCC_SS,,,10.1016/j.matdes.2015.06.072
Mo0.3NbTiVZr,0,0,0,0,0,0,0,0.23255814,0.23255814,0.23255814,0.069767442,0.23255814,0,0,,,,,,,BCC,BCC_SS,,,10.1016/j.matdes.2015.06.072
Mo0.5NbTiV0.3Zr,0,0,0,0,0,0,0,0.263157895,0.078947368,0.263157895,0.131578947,0.263157895,0,0,,,,,,,BCC,BCC_SS,,,10.1016/j.matdes.2015.06.072
Mo0.5NbTiVZr,0,0,0,0,0,0,0,0.222222222,0.222222222,0.222222222,0.111111111,0.222222222,0,0,,,,,,,BCC,BCC_SS,,,10.1016/j.matdes.2015.06.072
Mo0.7NbTiV0.3Zr,0,0,0,0,0,0,0,0.25,0.075,0.25,0.175,0.25,0,0,,,,,,,BCC,BCC_SS,,,10.1016/j.matdes.2015.06.072
Mo0.7NbTiVZr,0,0,0,0,0,0,0,0.212765957,0.212765957,0.212765957,0.14893617,0.212765957,0,0,,,,,,,BCC,BCC_SS,,,10.1016/j.matdes.2015.06.072
Mo1.3NbTiV0.3Zr,0,0,0,0,0,0,0,0.217391304,0.065217391,0.217391304,0.282608696,0.217391304,0,0,,,,,,,BCC,BCC_SS,,,10.1016/j.matdes.2015.06.072
Mo1.3NbTiVZr,0,0,0,0,0,0,0,0.188679245,0.188679245,0.188679245,0.245283019,0.188679245,0,0,,,,,,,BCC,BCC_SS,,,10.1016/j.matdes.2015.06.072
Mo1.5NbTiV0.3Zr,0,0,0,0,0,0,0,0.208333333,0.0625,0.208333333,0.3125,0.208333333,0,0,,,,,,,BCC,BCC_SS,,,10.1016/j.matdes.2015.06.072
MoNbTaTi0.25W,0,0,0,0,0,0,0,0.058823529,0,0.235294118,0.235294118,0,0,0.235294118,,,,,,,BCC,BCC_SS,,,10.1016/j.msea.2017.12.004
MoNbTaTi0.5W,0,0,0,0,0,0,0,0.111111111,0,0.222222222,0.222222222,0,0,0.222222222,,,,,,,BCC,BCC_SS,,,10.1016/j.msea.2017.12.004
MoNbTaTi0.75W,0,0,0,0,0,0,0,0.157894737,0,0.210526316,0.210526316,0,0,0.210526316,,,,,,,BCC,BCC_SS,,,10.1016/j.msea.2017.12.004
MoNbTaTiW,0,0,0,0,0,0,0,0.2,0,0.2,0.2,0,0,0.2,,,,,,,BCC,BCC_SS,,,10.1016/j.msea.2017.12.004
MoNbTaV,0,0,0,0,0,0,0,0,0.25,0.25,0.25,0,0,0.25,,,,,,,BCC,BCC_SS,,,10.3390/e18050189
MoNbTaW,0,0,0,0,0,0,0,0,0,0.25,0.25,0,0,0.25,,,,,,,BCC,BCC_SS,,,10.1016/j.intermet.2011.01.004
MoNbTaW,0,0,0,0,0,0,0,0,0,0.25,0.25,0,0,0.25,,,,,,,BCC,BCC_SS,,,10.1016/j.msea.2017.12.004
MoNbTaW,0,0,0,0,0,0,0,0,0,0.25,0.25,0,0,0.25,,,,,,,BCC,BCC_SS,,,10.1016/j.intermet.2011.01.004
MoNbTaW,0,0,0,0,0,0,0,0,0,0.25,0.25,0,0,0.25,,,,,,,BCC,BCC_SS,,,10.1016/j.intermet.2011.01.004
MoNbTaW,0,0,0,0,0,0,0,0,0,0.25,0.25,0,0,0.25,,,,,,,BCC,BCC_SS,,,10.1016/j.intermet.2011.01.004
MoNbTaW,0,0,0,0,0,0,0,0,0,0.25,0.25,0,0,0.25,,,,,,,BCC,BCC_SS,,,10.1016/j.intermet.2011.01.004
MoNbTaW,0,0,0,0,0,0,0,0,0,0.25,0.25,0,0,0.25,,,,,,,BCC,BCC_SS,,,10.1016/j.intermet.2011.01.004
MoNbTaW,0,0,0,0,0,0,0,0,0,0.25,0.25,0,0,0.25,,,,,,,BCC,BCC_SS,,,10.1016/j.intermet.2011.01.004
MoNbTiV,0,0,0,0,0,0,0,0.25,0.25,0.25,0.25,0,0,0,,,,,,,BCC,BCC_SS,,,10.3390/e16020870
MoNbTiV0.3Zr,0,0,0,0,0,0,0,0.23255814,0.069767442,0.23255814,0.23255814,0.23255814,0,0,,,,,,,BCC,BCC_SS,,,10.1016/j.matdes.2015.06.072
MoNbTiVZr,0,0,0,0,0,0,0,0.2,0.2,0.2,0.2,0.2,0,0,,,,,,,BCC,BCC_SS,,,10.1016/j.matdes.2015.06.072
NbTaTiV,0,0,0,0,0,0,0,0.25,0.25,0.25,0,0,0,0.25,,,,,,,BCC,BCC_SS,,,10.1016/j.proeng.2012.03.043
NbTiV0.3Zr,0,0,0,0,0,0,0,0.303030303,0.090909091,0.303030303,0,0.303030303,0,0,,,,,,,BCC,BCC_SS,,,10.1016/j.matdes.2015.06.072
CoFeNi,0,0.333333333,0,0.333333333,0.333333333,0,0,0,0,0,0,0,0,0,,,,,,,FCC,FCC_SS,,,10.1016/j.jmmm.2014.07.023
CoFeNiSi0.25,0,0.307692308,0,0.307692308,0.307692308,0,0,0,0,0,0,0,0,0,,,,,,,FCC,FCC_SS,,,10.1016/j.jmmm.2014.07.023
CoFeNiSi0.5,0,0.285714286,0,0.285714286,0.285714286,0,0,0,0,0,0,0,0,0,,,,,,,FCC + Im,Im,,,10.1016/j.jmmm.2014.07.023
CoFeNiSi0.75,0,0.266666667,0,0.266666667,0.266666667,0,0,0,0,0,0,0,0,0,,,,,,,FCC + Im,Im,,,10.1016/j.jmmm.2014.07.023
Al0.25CoFeNi,0.076923077,0.307692308,0,0.307692308,0.307692308,0,0,0,0,0,0,0,0,0,,,,,,,FCC,FCC_SS,,,10.1016/j.jmmm.2014.07.023
Al0.5CoFeNi,0.142857143,0.285714286,0,0.285714286,0.285714286,0,0,0,0,0,0,0,0,0,,,,,,,FCC + BCC,FCC_PLUS_BCC,,,10.1016/j.jmmm.2014.07.023
Al0.75CoFeNi,0.2,0.266666667,0,0.266666667,0.266666667,0,0,0,0,0,0,0,0,0,,,,,,,FCC + BCC,FCC_PLUS_BCC,,,10.1016/j.jmmm.2014.07.023
CoCrFeNi,0,0.25,0.25,0.25,0.25,0,0,0,0,0,0,0,0,0,,,,,,,FCC,FCC_SS,,,10.1016/j.intermet.2015.01.004
CoCrFeNb0.103Ni,0,0.243724104,0.243724104,0.243724104,0.243724104,0,0,0,0,0.025103583,0,0,0,0,,,,,,,FCC + Im,Im,,,10.1016/j.intermet.2015.01.004
CoCrFeNb0.155Ni,0,0.240673887,0.240673887,0.240673887,0.240673887,0,0,0,0,0.037304452,0,0,0,0,,,,,,,FCC + Im,Im,,,10.1016/j.intermet.2015.01.004
CoCrFeNb0.206Ni,0,0.237755587,0.237755587,0.237755587,0.237755587,0,0,0,0,0.048977651,0,0,0,0,,,,,,,FCC + Im,Im,,,10.1016/j.intermet.2015.01.004
CoCrFeNb0.309Ni,0,0.232072407,0.232072407,0.232072407,0.232072407,0,0,0,0,0.071710374,0,0,0,0,,,,,,,FCC + Im,Im,,,10.1016/j.intermet.2015.01.004
CoCrFeNb0.412Ni,0,0.226654578,0.226654578,0.226654578,0.226654578,0,0,0,0,0.093381686,0,0,0,0,,,,,,,FCC + Im,Im,,,10.1016/j.intermet.2015.01.004
AlCoCrFeNi,0.2,0.2,0.2,0.2,0.2,0,0,0,0,0,0,0,0,0,,,,,,,BCC,BCC_SS,,,10.1016/j.msea.2008.01.064
AlCoCrFeNi,0.2,0.2,0.2,0.2,0.2,0,0,0,0,0,0,0,0,0,,,,,,,BCC,BCC_SS,,,10.1016/j.msea.2010.07.028
AlCoCrFeNi,0.2,0.2,0.2,0.2,0.2,0,0,0,0,0,0,0,0,0,,,,,,,BCC,BCC_SS,,,10.1016/j.msea.2010.07.049
AlCoCrFeNi,0.2,0.2,0.2,0.2,0.2,0,0,0,0,0,0,0,0,0,,,,,,,BCC,BCC_SS,,,10.1016/j.jallcom.2010.10.047
AlC0.1CoCrFeNi,0.196078431,0.196078431,0.196078431,0.196078431,0.196078431,0,0,0,0,0,0,0,0,0,,,,,,,BCC + Im,Im,,,10.1016/j.jallcom.2010.10.047
AlC0.2CoCrFeNi,0.192307692,0.192307692,0.192307692,0.192307692,0.192307692,0,0,0,0,0,0,0,0,0,,,,,,,BCC + Im,Im,,,10.1016/j.jallcom.2010.10.047
AlC0.3CoCrFeNi,0.188679245,0.188679245,0.188679245,0.188679245,0.188679245,0,0,0,0,0,0,0,0,0,,,,,,,BCC + Im,Im,,,10.1016/j.jallcom.2010.10.047
AlC0.4CoCrFeNi,0.185185185,0.185185185,0.185185185,0.185185185,0.185185185,0,0,0,0,0,0,0,0,0,,,,,,,BCC + Im,Im,,,10.1016/j.jallcom.2010.10.047
AlC0.5CoCrFeNi,0.181818182,0.181818182,0.181818182,0.181818182,0.181818182,0,0,0,0,0,0,0,0,0,,,,,,,BCC + Im,Im,,,10.1016/j.jallcom.2010.10.047
AlCCoCrFeNi,0.166666667,0.166666667,0.166666667,0.166666667,0.166666667,0,0,0,0,0,0,0,0,0,,,,,,,BCC + Im,Im,,,10.1016/j.jallcom.2010.10.047
AlCoCrFeMo0.1Ni,0.196078431,0.196078431,0.196078431,0.196078431,0.196078431,0,0,0,0,0,0.019607843,0,0,0,,,,,,,BCC,BCC_SS,,,10.1016/j.msea.2010.07.028
AlCoCrFeMo0.2Ni,0.192307692,0.192307692,0.192307692,0.192307692,0.192307692,0,0,0,0,0,0.038461538,0,0,0,,,,,,,BCC + Im,Im,,,10.1016/j.msea.2010.07.028
AlCoCrFeMo0.3Ni,0.188679245,0.188679245,0.188679245,0.188679245,0.188679245,0,0,0,0,0,0.056603774,0,0,0,,,,,,,BCC + Im,Im,,,10.1016/j.msea.2010.07.028
AlCoCrFeMo0.4Ni,0.185185185,0.185185185,0.185185185,0.185185185,0.185185185,0,0,0,0,0,0.074074074,0,0,0,,,,,,,BCC + Im,Im,,,10.1016/j.msea.2010.07.028
AlCoCrFeMo0.5Ni,0.181818182,0.181818182,0.181818182,0.181818182,0.181818182,0,0,0,0,0,0.090909091,0,0,0,,,,,,,BCC + Im,Im,,,10.1016/j.msea.2010.07.028
AlCoCrFeNi,0.2,0.2,0.2,0.2,0.2,0,0,0,0,0,0,0,0,0,,,,,,,BCC,BCC_SS,,,10.1016/j.msea.2011.10.110
AlCoCrFeNb0.1Ni,0.196078431,0.196078431,0.196078431,0.196078431,0.196078431,0,0,0,0,0.019607843,0,0,0,0,,,,,,,BCC,BCC_SS,,,10.1016/j.msea.2011.10.110
AlCoCrFeNb0.25Ni,0.19047619,0.19047619,0.19047619,0.19047619,0.19047619,0,0,0,0,0.047619048,0,0,0,0,,,,,,,BCC + Im,Im,,,10.1016/j.msea.2011.10.110
AlCoCrFeNb0.5Ni,0.181818182,0.181818182,0.181818182,0.181818182,0.181818182,0,0,0,0,0.090909091,0,0,0,0,,,,,,,BCC + Im,Im,,,10.1016/j.msea.2011.10.110
AlCoCrFeNiSi0.2,0.192307692,0.192307692,0.192307692,0.192307692,0.192307692,0,0,0,0,0,0,0,0,0,,,,,,,BCC,BCC_SS,,,10.1016/j.msea.2010.07.049
AlCoCrFeNiSi0.4,0.185185185,0.185185185,0.185185185,0.185185185,0.185185185,0,0,0,0,0,0,0,0,0,,,,,,,BCC,BCC_SS,,,10.1016/j.msea.2010.07.049
AlCoCrFeNiSi0.6,0.178571429,0.178571429,0.178571429,0.178571429,0.178571429,0,0,0,0,0,0,0,0,0,,,,,,,BCC,BCC_SS,,,10.1016/j.msea.2010.07.049
AlCoCrFeNiSi0.8,0.172413793,0.172413793,0.172413793,0.172413793,0.172413793,0,0,0,0,0,0,0,0,0,,,,,,,BCC + Im,Im,,,10.1016/j.msea.2010.07.049
AlCoCrFeNiSi,0.166666667,0.166666667,0.166666667,0.166666667,0.166666667,0,0,0,0,0,0,0,0,0,,,,,,,BCC + Im,Im,,,10.1016/j.msea.2010.07.049
CoCrCu1FeNiTi0.5,0,0.222222222,0.222222222,0.222222222,0.222222222,0,0,0.111111111,0,0,0,0,0,0,,,,,,,FCC,FCC_SS,,,10.1016/j.jallcom.2008.11.059
Al0.5CoCrCu0.5FeNiTi0.5,0.090909091,0.181818182,0.181818182,0.181818182,0.181818182,0.090909091,0,0.090909091,0,0,0,0,0,0,,,,,,,FCC + BCC,FCC_PLUS_BCC,,,10.1016/j.jallcom.2008.11.059
Al0.75CoCrCu0.25FeNiTi0.5,0.136363636,0.181818182,0.181818182,0.181818182,0.181818182,0.045454545,0,0.090909091,0,0,0,0,0,0,,,,,,,BCC,BCC_SS,,,10.1016/j.jallcom.2008.11.059
AlCoCrFeNiTi0.5,0.181818182,0.181818182,0.181818182,0.181818182,0.181818182,0,0,0.090909091,0,0,0,0,0,0,,,,,,,BCC,BCC_SS,,,10.1016/j.jallcom.2008.11.059
AlCoCrFeNiTi,0.166666667,0.166666667,0.166666667,0.166666667,0.166666667,0,0,0.166666667,0,0,0,0,0,0,,,,,,,BCC,BCC_SS,,,10.1063/1.2734517
AlCoCrFeNiTi1.5,0.153846154,0.153846154,0.153846154,0.153846154,0.153846154,0,0,0.230769231,0,0,0,0,0,0,,,,,,,BCC + Im,Im,,,10.1063/1.2734517
CoCrFeMnNi,0,0.2,0.2,0.2,0.2,0,0.2,0,0,0,0,0,0,0,1000,1440,,,AQ,,FCC,FCC_SS,,,10.1016/j.jallcom.2014.12.157
CoCrFeMnNiV0.25,0,0.19047619,0.19047619,0.19047619,0.19047619,0,0.19047619,0,0.047619048,0,0,0,0,0,1000,1440,,,AQ,,FCC,FCC_SS,,,10.1016/j.jallcom.2014.12.157
CoCrFeMnNiV0.5,0,0.181818182,0.181818182,0.181818182,0.181818182,0,0.181818182,0,0.090909091,0,0,0,0,0,1000,1440,,,AQ,,FCC,FCC_SS,,,10.1016/j.jallcom.2014.12.157
CoCrFeMnNiV0.75,0,0.173913043,0.173913043,0.173913043,0.173913043,0,0.173913043,0,0.130434783,0,0,0,0,0,1000,1440,,,AQ,,FCC + Im,Im,,,10.1016/j.jallcom.2014.12.157
CoCrFeMnNiV1.0,0,0.166666667,0.166666667,0.166666667,0.166666667,0,0.166666667,0,0.166666667,0,0,0,0,0,1000,1440,,,AQ,,FCC + Im,Im,,,10.1016/j.jallcom.2014.12.157
CoCrNi,0,0.333333333,0.333333333,0,0.333333333,0,0,0,0,0,0,0,0,0,1000,1440,900,30,,,FCC,FCC_SS,,,10.1016/j.jallcom.2019.06.005
AlCrFeNi,0.25,0,0.25,0.25,0.25,0,0,0,0,0,0,0,0,0,,,,,,,BCC,BCC_SS,,,10.1016/j.jallcom.2013.03.253
AlCrFeNiMo0.2,0.238095238,0,0.238095238,0.238095238,0.238095238,0,0,0,0,0,0.047619048,0,0,0,,,,,,,BCC,BCC_SS,,,10.1016/j.jallcom.2013.03.253
AlCrFeNiMo0.5,0.222222222,0,0.222222222,0.222222222,0.222222222,0,0,0,0,0,0.111111111,0,0,0,,,,,,,BCC,BCC_SS,,,10.1016/j.jallcom.2013.03.253
AlCrFeNiMo0.8,0.208333333,0,0.208333333,0.208333333,0.208333333,0,0,0,0,0,0.166666667,0,0,0,,,,,,,BCC + Im,Im,,,10.1016/j.jallcom.2013.03.253
Al0.5CoCrCuFeNi,0.090909091,0.181818182,0.181818182,0.181818182,0.181818182,0.181818182,0,0,0,0,0,0,0,0,,,,,10 °C/min,,FCC,FCC_SS,,,10.1007/s11661-005-0283-0
AlCoCrCuFeNi,0.166666667,0.166666667,0.166666667,0.166666667,0.166666667,0.166666667,0,0,0,0,0,0,0,0,,,,,10 °C/min,,FCC + BCC,FCC_PLUS_BCC,,,10.1007/s11661-005-0283-0
Al2CoCrCuFeNi,0.285714286,0.142857143,0.142857143,0.142857143,0.142857143,0.142857143,0,0,0,0,0,0,0,0,,,,,10 °C/min,,FCC + BCC,FCC_PLUS_BCC,,,10.1007/s11661-005-0283-0
AlCrCuFeNi0.6,0.217391304,0,0.217391304,0.217391304,0.130434783,0.217391304,0,0,0,0,0,0,0,0,,,650,240,,,FCC + BCC + Im,Im,,,10.1016/j.msea.2011.11.063
AlCrCuFeNi0.8,0.208333333,0,0.208333333,0.208333333,0.166666667,0.208333333,0,0,0,0,0,0,0,0,,,650,240,,,FCC + BCC + Im,Im,,,10.1016/j.msea.2011.11.063
AlCrCuFeNi,0.2,0,0.2,0.2,0.2,0.2,0,0,0,0,0,0,0,0,,,650,240,,,FCC + BCC + Im,Im,,,10.1016/j.msea.2011.11.063
AlCrCuFeNi1.2,0.192307692,0,0.192307692,0.192307692,0.230769231,0.192307692,0,0,0,0,0,0,0,0,,,650,240,,,FCC + BCC + Im,Im,,,10.1016/j.msea.2011.11.063
AlCrCuFeNi1.4,0.185185185,0,0.185185185,0.185185185,0.259259259,0.185185185,0,0,0,0,0,0,0,0,,,650,240,,,FCC + BCC + Im,Im,,,10.1016/j.msea.2011.11.063
AlCoCrCuFeNi,0.166666667,0.166666667,0.166666667,0.166666667,0.166666667,0.166666667,0,0,0,0,0,0,0,0,,,,,,,FCC + BCC,FCC_PLUS_BCC,,,10.1016/j.intermet.2008.08.012
HfNbTiZr,0,0,0,0,0,0,0,0.25,0,0.25,0,0.25,0.25,0,,1300,360,,FC,,BCC,BCC_SS,,,10.1016/j.matlet.2014.05.134
NbTiV2Zr,0,0,0,0,0,0,0,0.2,0.4,0.2,0,0.2,0,0,1200,120,1200,1400,,,BCC,BCC_SS,,,10.1016/j.actamat.2012.11.032
CoCrFeMnNi,0,0.2,0.2,0.2,0.2,0,0.2,0,0,0,0,0,0,0,1100,360,800,60,,,FCC,FCC_SS,,,10.1016/j.intermet.2018.04.022
CoCrFeMnNi,0,0.2,0.2,0.2,0.2,0,0.2,0,0,0,0,0,0,0,,,,,,,FCC,FCC_SS,,,https://pdfs.semanticscholar.org/ed41/eea027857bd579d3f666ddd9f10db97adf01.pdf
HfMoNbTiZr,0,0,0,0,0,0,0,0.2,0,0.2,0.2,0.2,0.2,0,,,,,,,BCC + Im,Im,,,10.3390/e21010015
CoCrFeMnNi,0,0.2,0.2,0.2,0.2,0,0.2,0,0,0,0,0,0,0,1100,360,1150,60,WQ,CW,FCC,FCC_SS,,,10.3390/e20120967
VCrFeTa0.1W0.1,0,0,0.3125,0.3125,0,0,0,0,0.3125,0,0,0,0,0.03125,,,800,1500,WQ,,BCC,BCC_SS,,,10.3390/e20120951
VCrFeTa0.2W0.2,0,0,0.294117647,0.294117647,0,0,0,0,0.294117647,0,0,0,0,0.058823529,,,800,1500,WQ,,BCC,BCC_SS,,,10.3390/e20120951
VCrFeTa0.4W0.4,0,0,0.263157895,0.263157895,0,0,0,0,0.263157895,0,0,0,0,0.105263158,,,800,1500,WQ,,BCC + Im,Im,,,10.3390/e20120951
Al0.5CoCrFeNi,0.111111111,0.222222222,0.222222222,0.222222222,0.222222222,0,0,0,0,0,0,0,0,0,,,,,,,FCC,FCC_SS,,,10.3390/e20120917
Al0.5CoCrFeNi,0.111111111,0.222222222,0.222222222,0.222222222,0.222222222,0,0,0,0,0,0,0,0,0,,,,,,,FCC + BCC,FCC_PLUS_BCC,,,10.3390/e20120917
Al65Cu5Fe5Mg5Si15Zn5,0.65,0,0,0.05,0,0.05,0,0,0,0,0,0,0,0,,,,,,,FCC + Im,Im,,,10.1038/s41598-019-43329-w
Al65Cu5Mg5Ni5Si15Zn5,0.65,0,0,0.05,0,0.05,0,0,0,0,0,0,0,0,,,,,,,FCC + Im,Im,,,10.1038/s41598-019-43329-w
Al70Cr5Cu5Mg5Si10Zn5,0.7,0,0.05,0,0,0.05,0,0,0,0,0,0,0,0,,,,,,,FCC + Im,Im,,,10.1038/s41598-019-43329-w
Al70Cu5Mg5Mn5Si10Zn5,0.736842105,0,0,0,0,0.052631579,0,0,0,0,0,0,0,0,,,,,,,FCC + Im,Im,,,10.1038/s41598-019-43329-w
Al70Cu5Mg5Si10Zn5Zr5,0.7,0,0,0,0,0.05,0,0,0,0,0,0.05,0,0,,,,,,,FCC + Im,Im,,,10.1038/s41598-019-43329-w
MoNbHfZrTi,0,0,0,0,0,0,0,0.2,0,0.2,0.2,0.2,0.2,0,,,,,,,BCC,BCC_SS,,,10.1016/j.intermet.2015.10.011
AlCoCrCuFeNi,0.166666667,0.166666667,0.166666667,0.166666667,0.166666667,0.166666667,0,0,0,0,0,0,0,0,,,,,,,FCC + BCC + Im,Im,,,10.1016/j.triboint.2018.10.012
AlCoCrFeNiTi0.5,0.181818182,0.181818182,0.181818182,0.181818182,0.181818182,0,0,0.090909091,0,0,0,0,0,0,,,,,,,BCC,BCC_SS,,,10.1016/j.triboint.2018.10.012
NbCrMo0.5Ta0.5TiZr,0,0,0.2,0,0,0,0,0.2,0,0.2,0.1,0.2,0,0.1,,,,,,,BCC + Im,Im,,,10.1016/j.msea.2017.12.021
AlCoCrFeNi ,0.2,0.2,0.2,0.2,0.2,0,0,0,0,0,0,0,0,0,,,,,,,BCC + Im,Im,,,10.1016/j.jallcom.2016.05.034
AlCoCrFeNi ,0.2,0.2,0.2,0.2,0.2,0,0,0,0,0,0,0,0,0,,,,,,,FCC + BCC + Im,Im,,,10.1016/j.matlet.2015.06.046
AlCoCrFeNi ,0.2,0.2,0.2,0.2,0.2,0,0,0,0,0,0,0,0,0,,,,,,,FCC + BCC + Im,Im,,,10.1007/s11665-015-1869-3
AlCoCrFeNi,0.2,0.2,0.2,0.2,0.2,0,0,0,0,0,0,0,0,0,,,,,,,FCC + BCC + Im,Im,,,10.1016/j.matchar.2019.05.022
AlCoCrFeNi,0.2,0.2,0.2,0.2,0.2,0,0,0,0,0,0,0,0,0,,,,,,,FCC + BCC + Im,Im,,,10.1016/j.matchar.2019.05.022
AlCoCrFeNi,0.2,0.2,0.2,0.2,0.2,0,0,0,0,0,0,0,0,0,,,,,,,FCC + BCC + Im,Im,,,10.1016/j.matchar.2019.05.022
AlCoCrCuFeNi,0.166666667,0.166666667,0.166666667,0.166666667,0.166666667,0.166666667,0,0,0,0,0,0,0,0,,,500,300,,,FCC + BCC,FCC_PLUS_BCC,,,10.1016/j.intermet.2008.08.012
AlCoCrCuFeNi,0.166666667,0.166666667,0.166666667,0.166666667,0.166666667,0.166666667,0,0,0,0,0,0,0,0,,,600,300,,,FCC + BCC,FCC_PLUS_BCC,,,10.1016/j.intermet.2008.08.012
AlCoCrCuFeNi,0.166666667,0.166666667,0.166666667,0.166666667,0.166666667,0.166666667,0,0,0,0,0,0,0,0,,,645,300,,,FCC + BCC,FCC_PLUS_BCC,,,10.1016/j.intermet.2008.08.012
AlCoCrCuFeNi,0.166666667,0.166666667,0.166666667,0.166666667,0.166666667,0.166666667,0,0,0,0,0,0,0,0,,,700,300,,,FCC + BCC,FCC_PLUS_BCC,,,10.1016/j.intermet.2008.08.012
AlCoCrCuFeNi,0.166666667,0.166666667,0.166666667,0.166666667,0.166666667,0.166666667,0,0,0,0,0,0,0,0,,,800,300,,,FCC + BCC,FCC_PLUS_BCC,,,10.1016/j.intermet.2008.08.012
AlCoCrCuFeNi,0.166666667,0.166666667,0.166666667,0.166666667,0.166666667,0.166666667,0,0,0,0,0,0,0,0,,,900,300,,,FCC + BCC,FCC_PLUS_BCC,,,10.1016/j.intermet.2008.08.012
AlCoCrCuFeNi,0.166666667,0.166666667,0.166666667,0.166666667,0.166666667,0.166666667,0,0,0,0,0,0,0,0,,,1000,300,,,FCC + BCC,FCC_PLUS_BCC,,,10.1016/j.intermet.2008.08.012
MoNbTaVW,0,0,0,0,0,0,0,0,0.2,0.2,0.2,0,0,0.2,,,,,,,BCC,BCC_SS,,,10.1016/j.intermet.2011.01.004
Nb42Mo20Ti13Cr12V12Ta1,0,0,0.12,0,0,0,0,0.13,0.12,0.42,0.2,0,0,0.01,,,,,,,BCC + Im,Im,,,10.1016/j.ijrmhm.2019.02.009
HfMo0.5NbTiV0.5Si0.7,0,0,0,0,0,0,0,0.212765957,0.106382979,0.212765957,0.106382979,0,0.212765957,0,,,,,,,BCC + Im,Im,,,10.1016/j.ijrmhm.2019.02.009
HfMo0.5NbTiV0.5Si0.3,0,0,0,0,0,0,0,0.23255814,0.11627907,0.23255814,0.11627907,0,0.23255814,0,,,,,,,BCC,BCC_SS,,,10.1016/j.jallcom.2016.10.014
HfMo0.5NbTiV0.5Si0.5,0,0,0,0,0,0,0,0.222222222,0.111111111,0.222222222,0.111111111,0,0.222222222,0,,,,,,,BCC,BCC_SS,,,10.1016/j.jallcom.2016.10.014
HfMo0.5NbTiV0.5Si0.7,0,0,0,0,0,0,0,0.212765957,0.106382979,0.212765957,0.106382979,0,0.212765957,0,,,,,,,BCC,BCC_SS,,,10.1016/j.jallcom.2016.10.014
AlCoCrFeNi ,0.2,0.2,0.2,0.2,0.2,0,0,0,0,0,0,0,0,0,,,,,,,BCC,BCC_SS,,,10.1063/1.2734517
AlCoCrFeNi ,0.2,0.2,0.2,0.2,0.2,0,0,0,0,0,0,0,0,0,,,,,,,BCC + Im,Im,,,10.1016/j.msea.2015.08.078
AlCoCrFeNi ,0.2,0.2,0.2,0.2,0.2,0,0,0,0,0,0,0,0,0,1100,60,1150,3000,,,FCC + BCC + Im,Im,,,10.1016/j.msea.2015.08.078
AlCoCrFeNi ,0.2,0.2,0.2,0.2,0.2,0,0,0,0,0,0,0,0,0,850,180,,,,,FCC + BCC + Im,Im,,,10.1016/j.jallcom.2016.05.034
AlCoCrFeNi ,0.2,0.2,0.2,0.2,0.2,0,0,0,0,0,0,0,0,0,975,180,,,,,FCC + BCC + Im,Im,,,10.1016/j.jallcom.2016.05.034
AlCoCrFeNi ,0.2,0.2,0.2,0.2,0.2,0,0,0,0,0,0,0,0,0,1100,180,,,,,FCC + BCC + Im,Im,,,10.1016/j.jallcom.2016.05.034
AlCoCrFeNi ,0.2,0.2,0.2,0.2,0.2,0,0,0,0,0,0,0,0,0,1200,180,,,,,BCC + Im,Im,,,10.1016/j.jallcom.2016.05.034
AlCoCrFeNi ,0.2,0.2,0.2,0.2,0.2,0,0,0,0,0,0,0,0,0,,,,,,,BCC,BCC_SS,,,10.1007/s40195-012-0174-5
AlCoCrFeNi ,0.2,0.2,0.2,0.2,0.2,0,0,0,0,0,0,0,0,0,,,500,120,,,BCC,BCC_SS,,,10.1007/s40195-012-0174-5
AlCoCrFeNi ,0.2,0.2,0.2,0.2,0.2,0,0,0,0,0,0,0,0,0,,,700,120,,,BCC,BCC_SS,,,10.1007/s40195-012-0174-5
AlCoCrFeNi ,0.2,0.2,0.2,0.2,0.2,0,0,0,0,0,0,0,0,0,,,900,120,,,BCC,BCC_SS,,,10.1007/s40195-012-0174-5
AlCoCrFeNiTi0.5,0.181818182,0.181818182,0.181818182,0.181818182,0.181818182,0,0,0.090909091,0,0,0,0,0,0,,,,,,,BCC,BCC_SS,,,10.1007/s40195-012-0174-5
AlCoCrFeNiTi0.5,0.181818182,0.181818182,0.181818182,0.181818182,0.181818182,0,0,0.090909091,0,0,0,0,0,0,,,500,120,,,BCC,BCC_SS,,,10.1007/s40195-012-0174-5
AlCoCrFeNiTi0.5,0.181818182,0.181818182,0.181818182,0.181818182,0.181818182,0,0,0.090909091,0,0,0,0,0,0,,,700,120,,,BCC,BCC_SS,,,10.1007/s40195-012-0174-5
AlCoCrFeNiTi0.5,0.181818182,0.181818182,0.181818182,0.181818182,0.181818182,0,0,0.090909091,0,0,0,0,0,0,,,900,120,,,BCC,BCC_SS,,,10.1007/s40195-012-0174-5
CrMoNbTiV,0,0,0.2,0,0,0,0,0.2,0.2,0.2,0.2,0,0,0,,,,,,,BCC,BCC_SS,,,10.1016/j.intermet.2018.11.001
CrMoNbTiZr,0,0,0.2,0,0,0,0,0.2,0,0.2,0.2,0.2,0,0,,,,,,,BCC + Im,Im,,,10.1016/j.intermet.2018.11.001
CoCrFeMnNi,0,0.2,0.2,0.2,0.2,0,0.2,0,0,0,0,0,0,0,1000,1440,,,,,FCC + Im,Im,,,10.1016/j.intermet.2019.106486
CoCrFeMnNi,0,0.2,0.2,0.2,0.2,0,0.2,0,0,0,0,0,0,0,,,,,,,FCC,FCC_SS,,,10.1016/j.msea.2018.12.005
CoCrFeMnNi,0,0.2,0.2,0.2,0.2,0,0.2,0,0,0,0,0,0,0,,,,,,,FCC,FCC_SS,,,10.1016/j.msea.2018.12.005
CoCrFeMnNi,0,0.2,0.2,0.2,0.2,0,0.2,0,0,0,0,0,0,0,,,,,,,FCC,FCC_SS,,,10.1016/j.msea.2018.12.005
CoCrFeMnNi,0,0.2,0.2,0.2,0.2,0,0.2,0,0,0,0,0,0,0,,,,,,,FCC,FCC_SS,,,10.1016/j.jallcom.2018.02.298
CoCrFeMnNi,0,0.2,0.2,0.2,0.2,0,0.2,0,0,0,0,0,0,0,1150,180,,,,,FCC,FCC_SS,,,10.1016/j.jallcom.2018.02.298
CoCrFeNi,0,0.25,0.25,0.25,0.25,0,0,0,0,0,0,0,0,0,,,,,,,FCC,FCC_SS,,,10.1016/j.intermet.2019.106550
CoCrFeNi,0,0.25,0.25,0.25,0.25,0,0,0,0,0,0,0,0,0,,,,,,,FCC,FCC_SS,,,10.1016/j.matchemphys.2017.05.056
CoCrFeNi,0,0.25,0.25,0.25,0.25,0,0,0,0,0,0,0,0,0,,,,,,,FCC,FCC_SS,,,10.1016/j.jallcom.2019.152479
CoCrFeNi,0,0.25,0.25,0.25,0.25,0,0,0,0,0,0,0,0,0,,,,,,,FCC,FCC_SS,,,10.1016/j.jallcom.2019.02.050
CoCrFeNi,0,0.25,0.25,0.25,0.25,0,0,0,0,0,0,0,0,0,,,,,,,FCC,FCC_SS,,,10.1016/j.jallcom.2019.02.050
CoCrFeNi,0,0.25,0.25,0.25,0.25,0,0,0,0,0,0,0,0,0,1100,1440,550,0,,,FCC,FCC_SS,,,10.1016/j.msea.2019.138526
AlCoCrFeNiTi0.2,0.192307692,0.192307692,0.192307692,0.192307692,0.192307692,0,0,0.038461538,0,0,0,0,0,0,,,,,,,BCC + Im,Im,,,10.1007/s11665-015-1869-3
AlCoCrFeNiTi0.4,0.185185185,0.185185185,0.185185185,0.185185185,0.185185185,0,0,0.074074074,0,0,0,0,0,0,,,,,,,BCC + Im,Im,,,10.1007/s11665-015-1869-3
AlCoCrFeNiTi0.2,0.192307692,0.192307692,0.192307692,0.192307692,0.192307692,0,0,0.038461538,0,0,0,0,0,0,,,,,,,BCC,BCC_SS,,,10.1007/s40195-012-0174-5
AlCoCrFeNiTi0.2,0.192307692,0.192307692,0.192307692,0.192307692,0.192307692,0,0,0.038461538,0,0,0,0,0,0,,,500,120,,,BCC,BCC_SS,,,10.1007/s40195-012-0174-5
AlCoCrFeNiTi0.2,0.192307692,0.192307692,0.192307692,0.192307692,0.192307692,0,0,0.038461538,0,0,0,0,0,0,,,700,120,,,BCC,BCC_SS,,,10.1007/s40195-012-0174-5
AlCoCrFeNiTi0.2,0.192307692,0.192307692,0.192307692,0.192307692,0.192307692,0,0,0.038461538,0,0,0,0,0,0,,,900,120,,,BCC,BCC_SS,,,10.1007/s40195-012-0174-5
AlCoCrFeNiTi0.4,0.185185185,0.185185185,0.185185185,0.185185185,0.185185185,0,0,0.074074074,0,0,0,0,0,0,,,500,120,,,BCC,BCC_SS,,,10.1007/s40195-012-0174-5
AlCoCrFeNiTi0.4,0.185185185,0.185185185,0.185185185,0.185185185,0.185185185,0,0,0.074074074,0,0,0,0,0,0,,,700,120,,,BCC,BCC_SS,,,10.1007/s40195-012-0174-5
AlCoCrFeNiTi0.4,0.185185185,0.185185185,0.185185185,0.185185185,0.185185185,0,0,0.074074074,0,0,0,0,0,0,,,900,120,,,BCC,BCC_SS,,,10.1007/s40195-012-0174-5
CoCrNi,0,0.333333333,0.333333333,0,0.333333333,0,0,0,0,0,0,0,0,0,1200,1400,925,60,,,FCC,FCC_SS,,,10.1016/j.actamat.2017.04.033
CoCrNi,0,0.333333333,0.333333333,0,0.333333333,0,0,0,0,0,0,0,0,0,1200,2880,950,60,AQ,,FCC,FCC_SS,,,10.1016/j.actamat.2017.02.036
CoCrNi,0,0.333333333,0.333333333,0,0.333333333,0,0,0,0,0,0,0,0,0,1200,120,800,120,WQ,,FCC,FCC_SS,,,10.1016/j.actamat.2017.07.029
CoCrNi,0,0.333333333,0.333333333,0,0.333333333,0,0,0,0,0,0,0,0,0,,,,,,,FCC,FCC_SS,,,10.1016/j.jallcom.2019.05.208
CoCrNi,0,0.333333333,0.333333333,0,0.333333333,0,0,0,0,0,0,0,0,0,,,600,60,,,FCC,FCC_SS,,,10.1016/j.scriptamat.2019.01.016
CoCrNi,0,0.333333333,0.333333333,0,0.333333333,0,0,0,0,0,0,0,0,0,,,700,60,,,FCC,FCC_SS,,,10.1016/j.scriptamat.2019.01.016
CoCrNi,0,0.333333333,0.333333333,0,0.333333333,0,0,0,0,0,0,0,0,0,,,900,60,,,FCC,FCC_SS,,,10.1016/j.scriptamat.2019.01.016
CoCrNi,0,0.333333333,0.333333333,0,0.333333333,0,0,0,0,0,0,0,0,0,1200,1440,800,60,,,FCC,FCC_SS,,,10.1038/ncomms10602
MoNbTaTiV,0,0,0,0,0,0,0,0.2,0.2,0.2,0.2,0,0,0.2,,,,,,,BCC,BCC_SS,,,10.1016/j.jallcom.2016.11.188
CrNbTiZr,0,0,0.25,0,0,0,0,0.25,0,0.25,0,0.25,0,0,,,,,,,BCC,BCC_SS,,,10.3390/ma11020208
HfMoNbTiZr,0,0,0,0,0,0,0,0.2,0,0.2,0.2,0.2,0.2,0,,,,,,,BCC,BCC_SS,,,10.3390/ma11020208
HfNbTaTiZr,0,0,0,0,0,0,0,0.2,0,0.2,0,0.2,0.2,0.2,,,,,,,BCC,BCC_SS,,,10.3390/ma11020208
ZrTiHfV0.5Nb0.5,0,0,0,0,0,0,0,0.25,0.125,0.125,0,0.25,0.25,0,,,,,,,BCC,BCC_SS,,,10.3390/ma11020208
Zr2.0TiHfVNb2.0,0,0,0,0,0,0,0,0.142857143,0.142857143,0.285714286,0,0.285714286,0.142857143,0,,,,,,,BCC,BCC_SS,,,10.3390/ma11020208
ZrTiHfNb0.5Mo0.5,0,0,0,0,0,0,0,0.25,0,0.125,0.125,0.25,0.25,0,,,,,,,BCC,BCC_SS,,,10.3390/ma11020208
ZrTiHfNb0.5Ta0.5,0,0,0,0,0,0,0,0.25,0,0.125,0,0.25,0.25,0.125,,,,,,,BCC,BCC_SS,,,10.3390/ma11020208
NbTiZr,0,0,0,0,0,0,0,0.333333333,0,0.333333333,0,0.333333333,0,0,1400,120,1400,360,20 K/min,,BCC,BCC_SS,,,10.1016/j.jallcom.2018.12.325
Ta10Nb30Ti30Zr30,0,0,0,0,0,0,0,0.3,0,0.3,0,0.3,0,0.1,1400,120,1400,360,20 K/min,,BCC,BCC_SS,,,10.1016/j.jallcom.2018.12.325
Cr10Nb30Ti30Zr30,0,0,0.1,0,0,0,0,0.3,0,0.3,0,0.3,0,0,1400,120,1400,360,20 K/min,,BCC,BCC_SS,,,10.1016/j.jallcom.2018.12.325
AlCoCrFeNi,0.2,0.2,0.2,0.2,0.2,0,0,0,0,0,0,0,0,0,,,,,,,BCC + Im,Im,,,10.1088/2053-1591/ab2517
AlCoCrFeNi,0.2,0.2,0.2,0.2,0.2,0,0,0,0,0,0,0,0,0,,,,,,,BCC + Im,Im,,,10.1088/2053-1591/ab2517
AlCoCrFeNi,0.2,0.2,0.2,0.2,0.2,0,0,0,0,0,0,0,0,0,,,,,,,BCC + Im,Im,,,10.1088/2053-1591/ab2517
AlCoCrFeNi,0.2,0.2,0.2,0.2,0.2,0,0,0,0,0,0,0,0,0,,,,,,,BCC + Im,Im,,,10.1088/2053-1591/ab2517
AlCoCrFeNi,0.2,0.2,0.2,0.2,0.2,0,0,0,0,0,0,0,0,0,,,,,,,BCC + Im,Im,,,10.1088/2053-1591/ab2517
AlCoCrFeNi,0.2,0.2,0.2,0.2,0.2,0,0,0,0,0,0,0,0,0,,,,,,,BCC + Im,Im,,,10.1088/2053-1591/ab2517
Al0.3HfNbTaTiZr,0.056603774,0,0,0,0,0,0,0.188679245,0,0.188679245,0,0.188679245,0.188679245,0.188679245,,,,,,,BCC,BCC_SS,,,10.1016/j.jallcom.2014.11.064
Al0.5HfNbTaTiZr,0.090909091,0,0,0,0,0,0,0.181818182,0,0.181818182,0,0.181818182,0.181818182,0.181818182,,,,,,,BCC,BCC_SS,,,10.1016/j.jallcom.2014.11.064
Al0.75HfNbTaTiZr,0.130434783,0,0,0,0,0,0,0.173913043,0,0.173913043,0,0.173913043,0.173913043,0.173913043,,,,,,,BCC,BCC_SS,,,10.1016/j.jallcom.2014.11.064
NbTaTiZr,0,0,0,0,0,0,0,0.25,0,0.25,0,0.25,0,0.25,,,,,,,BCC,BCC_SS,,,10.1016/j.msea.2018.11.054
NbTaTi30Zr,0,0,0,0,0,0,0,0.303030303,0,0.303030303,0,0.090909091,0,0.303030303,,,,,,,BCC,BCC_SS,,,10.1016/j.msea.2018.11.054
NbTaTi35Zr,0,0,0,0,0,0,0,0.298507463,0,0.298507463,0,0.104477612,0,0.298507463,,,,,,,BCC,BCC_SS,,,10.1016/j.msea.2018.11.054
NbTaTi40Zr,0,0,0,0,0,0,0,0.294117647,0,0.294117647,0,0.117647059,0,0.294117647,,,,,,,BCC,BCC_SS,,,10.1016/j.msea.2018.11.054
NbTaTi45Zr,0,0,0,0,0,0,0,0.289855072,0,0.289855072,0,0.130434783,0,0.289855072,,,,,,,BCC,BCC_SS,,,10.1016/j.msea.2018.11.054
CrMoNbTiW,0,0,0.2,0,0,0,0,0.2,0,0.2,0.2,0,0,0,1400,8,,,,,BCC + Im,Im,,,10.1007/s11837-019-03432-9
CrMoNbTaVW,0,0,0.166666667,0,0,0,0,0,0.166666667,0.166666667,0.166666667,0,0,0.166666667,1500,10,,,,,BCC + Im,Im,,,10.1016/j.jallcom.2018.11.318
CrMoNbTaVW,0,0,0.166666667,0,0,0,0,0,0.166666667,0.166666667,0.166666667,0,0,0.166666667,1600,10,,,,,BCC + Im,Im,,,10.1016/j.jallcom.2018.11.318
CrMoNbTaVW,0,0,0.166666667,0,0,0,0,0,0.166666667,0.166666667,0.166666667,0,0,0.166666667,1700,10,,,,,BCC + Im,Im,,,10.1016/j.jallcom.2018.11.318
AlCoCuFeNi,0.2,0.2,0,0.2,0.2,0.2,0,0,0,0,0,0,0,0,,,,,,,BCC,BCC_SS,,,10.1016/j.msea.2018.11.118
AlCoCuFeNi,0.2,0.2,0,0.2,0.2,0.2,0,0,0,0,0,0,0,0,,,900,600,,,FCC + BCC,FCC_PLUS_BCC,,,10.1016/j.msea.2018.11.118
AlCoCuFeNi,0.2,0.2,0,0.2,0.2,0.2,0,0,0,0,0,0,0,0,,,1000,600,,,FCC + BCC,FCC_PLUS_BCC,,,10.1016/j.msea.2018.11.118
CoCrNi,0,0.333333333,0.333333333,0,0.333333333,0,0,0,0,0,0,0,0,0,,,,,,,FCC,FCC_SS,,,10.1016/j.matchemphys.2019.121841
NbTiVZr,0,0,0,0,0,0,0,0.25,0.25,0.25,0,0.25,0,0,1200,1440,,,AQ,,BCC,BCC_SS,,,10.1179/1743284715Y.0000000032
AlNbTiVZr,0.2,0,0,0,0,0,0,0.2,0.2,0.2,0,0.2,0,0,,,1200,1440,,,BCC,BCC_SS,,,10.1016/j.msea.2017.08.019
AlNbTiVZr0.1,0.243902439,0,0,0,0,0,0,0.243902439,0.243902439,0.243902439,0,0.024390244,0,0,,,1200,1440,,,BCC + Im,Im,,,10.1016/j.msea.2017.08.019
AlNbTiVZr0.25,0.235294118,0,0,0,0,0,0,0.235294118,0.235294118,0.235294118,0,0.058823529,0,0,,,1200,1440,,,BCC + Im,Im,,,10.1016/j.msea.2017.08.019
AlNbTiVZr0.5,0.222222222,0,0,0,0,0,0,0.222222222,0.222222222,0.222222222,0,0.111111111,0,0,,,1200,1440,,,BCC + Im,Im,,,10.1016/j.msea.2017.08.019
AlNbTiVZr,0.2,0,0,0,0,0,0,0.2,0.2,0.2,0,0.2,0,0,,,1200,1440,,,BCC + Im,Im,,,10.1016/j.msea.2017.08.019
AlNbTiVZr1.5,0.181818182,0,0,0,0,0,0,0.181818182,0.181818182,0.181818182,0,0.272727273,0,0,,,1200,1440,,,BCC + Im,Im,,,10.1016/j.msea.2017.08.019
CoCrFeMnNi,0,0.2,0.2,0.2,0.2,0,0.2,0,0,0,0,0,0,0,1200,2880,1000,60,,,FCC,FCC_SS,,,10.1016/j.actamat.2013.06.018
CoCrFeNi,0,0.25,0.25,0.25,0.25,0,0,0,0,0,0,0,0,0,1100,360,,,WQ,,FCC,FCC_SS,,,10.1016/j.msea.2017.02.043
CoCrFeMnNi,0,0.2,0.2,0.2,0.2,0,0.2,0,0,0,0,0,0,0,1100,360,,,WQ,,FCC,FCC_SS,,,10.1016/j.msea.2017.02.043
CoCrFeMnNi,0,0.2,0.2,0.2,0.2,0,0.2,0,0,0,0,0,0,0,1200,2880,900,60,,,FCC,FCC_SS,,,10.1016/j.actamat.2016.07.038
CoCrFeNi,0,0.25,0.25,0.25,0.25,0,0,0,0,0,0,0,0,0,,,,,,,FCC,FCC_SS,,,10.1016/j.jallcom.2013.12.210
CoCrFeNi,0,0.25,0.25,0.25,0.25,0,0,0,0,0,0,0,0,0,1000,1440,,,,,FCC,FCC_SS,,,10.1016/j.jallcom.2013.12.210
CoCrFeNiMn,0,0.2,0.2,0.2,0.2,0,0.2,0,0,0,0,0,0,0,,,,,,,FCC,FCC_SS,,,10.1016/j.jallcom.2013.12.210
CoCrFeNiMn,0,0.2,0.2,0.2,0.2,0,0.2,0,0,0,0,0,0,0,1000,1440,,,,,FCC,FCC_SS,,,10.1016/j.jallcom.2013.12.210
HfNbTaTiZr,0,0,0,0,0,0,0,0.2,0,0.2,0,0.2,0.2,0.2,1200,120,1200,120,,CW,BCC,BCC_SS,,,10.1016/j.msea.2018.11.054
HfNbTiZr,0,0,0,0,0,0,0,0.25,0,0.25,0,0.25,0.25,0,,,1300,240,,,BCC,BCC_SS,,,10.1016/j.msea.2018.11.054
HfNbTiZr,0,0,0,0,0,0,0,0.25,0,0.25,0,0.25,0.25,0,,,,,,,BCC,BCC_SS,,,10.1016/j.msea.2018.11.054
Ti35Zr27.5Hf27.5Nb5Ta5,0,0,0,0,0,0,0,0.35,0,0.05,0,0.275,0.275,0.05,800,30,900,30,,,BCC,BCC_SS,,,0.98
Ta0.6ZrHfTi,0,0,0,0,0,0,0,0.277777778,0,0,0,0.277777778,0.277777778,0.166666667,,,,,,,BCC,BCC_SS,,,10.1016/j.msea.2018.11.054
Ta0.5ZrHfTi,0,0,0,0,0,0,0,0.285714286,0,0,0,0.285714286,0.285714286,0.142857143,,,,,,,BCC,BCC_SS,,,10.1016/j.msea.2018.11.054
Ta0.4ZrHfTi,0,0,0,0,0,0,0,0.294117647,0,0,0,0.294117647,0.294117647,0.117647059,,,,,,,BCC,BCC_SS,,,10.1016/j.msea.2018.11.054
Ti40Zr25Nb25Ta10,0,0,0,0,0,0,0,0.4,0,0.25,0,0.25,0,0.1,,,,,,,BCC,BCC_SS,,,10.1016/j.msea.2018.11.054
Ti45Zr25Nb25Ta5,0,0,0,0,0,0,0,0.45,0,0.25,0,0.25,0,0.05,,,,,,,BCC,BCC_SS,,,10.1016/j.msea.2018.11.054
Ti35Zr25Nb25Ta15,0,0,0,0,0,0,0,0.35,0,0.25,0,0.25,0,0.15,,,,,,,BCC,BCC_SS,,,10.1016/j.msea.2018.11.054
Ti30Zr25Nb25Ta20,0,0,0,0,0,0,0,0.3,0,0.25,0,0.25,0,0.2,,,,,,,BCC,BCC_SS,,,10.1016/j.msea.2018.11.054
Ti25Zr25Nb25Ta25,0,0,0,0,0,0,0,0.25,0,0.25,0,0.25,0,0.25,,,,,,,BCC,BCC_SS,,,10.1016/j.msea.2018.11.054
MoNbTaTiV,0,0,0,0,0,0,0,0.2,0.2,0.2,0.2,0,0,0.2,1500,10,,,,,BCC,BCC_SS,,,0.1016/j.jmst.2019.07.013
MoNbTaTiV,0,0,0,0,0,0,0,0.2,0.2,0.2,0.2,0,0,0.2,1600,10,,,,,BCC,BCC_SS,,,0.1016/j.jmst.2019.07.013
MoNbTaTiV,0,0,0,0,0,0,0,0.2,0.2,0.2,0.2,0,0,0.2,1700,10,,,,,BCC + Im,Im,,,0.1016/j.jmst.2019.07.013
AlCoCrFeNi,0.2,0.2,0.2,0.2,0.2,0,0,0,0,0,0,0,0,0,,,,,,,BCC,BCC_SS,,,10.1016/j.matdes.2013.12.048
AlCoCrFeNiV0.2,0.192307692,0.192307692,0.192307692,0.192307692,0.192307692,0,0,0,0.038461538,0,0,0,0,0,,,,,,,BCC,BCC_SS,,,10.1016/j.matdes.2013.12.048
AlCoCrFeNiV0.5,0.181818182,0.181818182,0.181818182,0.181818182,0.181818182,0,0,0,0.090909091,0,0,0,0,0,,,,,,,BCC,BCC_SS,,,10.1016/j.matdes.2013.12.048
