Repository: sandeepangh782/RAG---High-Entropy-alloys

# RAG - High-Entropy-alloys
Prediction of phases in high-entropy alloys using LLMs

File: alloys_with_description.csv (part 1 of 14)
Alloy,Al,Co,Cr,Fe,Ni,Cu,Mn,Ti,V,Nb,Mo,Zr,Hf,Ta,Homogenization_Temp,Homogenization_Time,Annealing_Temp,Annealing_Time_(min),Quenching,HPR,Microstructure,Phases,alloy_description,Unnamed: 24,References
Al0.5NbTaTiV,0.111111111,0.0,0.0,0.0,0.0,0.0,0.0,0.222222222,0.222222222,0.222222222,0.0,0.0,0.0,0.222222222,,,,,,,BCC,BCC_SS,"The alloy Al0.5NbTaTiV contains 5 elemental compositions: Al (0.111111111), Ti (0.222222222), V (0.222222222), Nb (0.222222222), Ta (0.222222222) and without heat treatment,showing a BCC microstructure and BCC_SS phases.",,10.1016/j.proeng.2012.03.043
Al0.75MoNbTiV,0.157894737,0.0,0.0,0.0,0.0,0.0,0.0,0.210526316,0.210526316,0.210526316,0.210526316,0.0,0.0,0.0,,,,,,,BCC,BCC_SS,"The alloy Al0.75MoNbTiV contains 5 elemental compositions: Al (0.157894737), Ti (0.210526316), V (0.210526316), Nb (0.210526316), Mo (0.210526316) and without heat treatment,showing a BCC microstructure and BCC_SS phases.",,10.3390/e16020870
Al0.25MoNbTiV,0.058823529,0.0,0.0,0.0,0.0,0.0,0.0,0.235294118,0.235294118,0.235294118,0.235294118,0.0,0.0,0.0,,,,,,,BCC,BCC_SS,"The alloy Al0.25MoNbTiV contains 5 elemental compositions: Al (0.058823529), Ti (0.235294118), V (0.235294118), Nb (0.235294118), Mo (0.235294118) and without heat treatment,showing a BCC microstructure and BCC_SS phases.",,10.3390/e16020870
Al0.25NbTaTiV,0.058823529,0.0,0.0,0.0,0.0,0.0,0.0,0.235294118,0.235294118,0.235294118,0.0,0.0,0.0,0.235294118,,,,,,,BCC,BCC_SS,"The alloy Al0.25NbTaTiV contains 5 elemental compositions: Al (0.058823529), Ti (0.235294118), V (0.235294118), Nb (0.235294118), Ta (0.235294118) and without heat treatment,showing a BCC microstructure and BCC_SS phases.",,10.1016/j.proeng.2012.03.043
Al0.2MoTaTiV,0.047619048,0.0,0.0,0.0,0.0,0.0,0.0,0.238095238,0.238095238,0.0,0.238095238,0.0,0.0,0.238095238,,,,,,,BCC,BCC_SS,"The alloy Al0.2MoTaTiV contains 5 elemental compositions: Al (0.047619048), Ti (0.238095238), V (0.238095238), Mo (0.238095238), Ta (0.238095238) and without heat treatment,showing a BCC microstructure and BCC_SS phases.",,10.4028/www.scientific.net/MSF.898.638
Al0.3NbTa0.8Ti1.4V0.2Zr1.3,0.06,0.0,0.0,0.0,0.0,0.0,0.0,0.28,0.04,0.2,0.0,0.26,0.0,0.16,1400.0,120.0,1400,1440.0,10°C/min,,BCC,BCC_SS,"The alloy Al0.3NbTa0.8Ti1.4V0.2Zr1.3 contains 6 elemental compositions: Al (0.06), Ti (0.28), V (0.04), Nb (0.2), Zr (0.26), Ta (0.16) and with heat treatment -  undergone homogenization process at 1400.0°C, for 120.0 minutes,, undergone annealing process at 1400°C, for 1440.0 minutes,, and undergone quenching process (10°C/min),,showing a BCC microstructure and BCC_SS phases.",,10.1007/s11837-014-1066-0
Al0.3NbTa0.8Ti1.4V0.2Zr1.3,0.06,0.0,0.0,0.0,0.0,0.0,0.0,0.28,0.04,0.2,0.0,0.26,0.0,0.16,1400.0,120.0,1400,1440.0,10°C/min,,BCC,BCC_SS,"The alloy Al0.3NbTa0.8Ti1.4V0.2Zr1.3 contains 6 elemental compositions: Al (0.06), Ti (0.28), V (0.04), Nb (0.2), Zr (0.26), Ta (0.16) and with heat treatment -  undergone homogenization process at 1400.0°C, for 120.0 minutes,, undergone annealing process at 1400°C, for 1440.0 minutes,, and undergone quenching process (10°C/min),,showing a BCC microstructure and BCC_SS phases.",,10.1007/s11837-014-1066-0
Al0.3NbTa0.8Ti1.4V0.2Zr1.3,0.06,0.0,0.0,0.0,0.0,0.0,0.0,0.28,0.04,0.2,0.0,0.26,0.0,0.16,1400.0,120.0,1400,1440.0,10°C/min,,BCC,BCC_SS,"The alloy Al0.3NbTa0.8Ti1.4V0.2Zr1.3 contains 6 elemental compositions: Al (0.06), Ti (0.28), V (0.04), Nb (0.2), Zr (0.26), Ta (0.16) and with heat treatment -  undergone homogenization process at 1400.0°C, for 120.0 minutes,, undergone annealing process at 1400°C, for 1440.0 minutes,, and undergone quenching process (10°C/min),,showing a BCC microstructure and BCC_SS phases.",,10.1007/s11837-014-1066-0
Al0.5CrNbTi2V0.5,0.1,0.0,0.2,0.0,0.0,0.0,0.0,0.4,0.1,0.2,0.0,0.0,0.0,0.0,,,,,,,BCC,BCC_SS,"The alloy Al0.5CrNbTi2V0.5 contains 5 elemental compositions: Al (0.1), Cr (0.2), Ti (0.4), V (0.1), Nb (0.2) and without heat treatment,showing a BCC microstructure and BCC_SS phases.",,10.1016/j.matlet.2016.11.030
Al0.5MoNbTiV,0.111111111,0.0,0.0,0.0,0.0,0.0,0.0,0.222222222,0.222222222,0.222222222,0.222222222,0.0,0.0,0.0,,,,,,,BCC,BCC_SS,"The alloy Al0.5MoNbTiV contains 5 elemental compositions: Al (0.111111111), Ti (0.222222222), V (0.222222222), Nb (0.222222222), Mo (0.222222222) and without heat treatment,showing a BCC microstructure and BCC_SS phases.",,10.3390/e16020870
Al0.6MoTaTiV,0.130434783,0.0,0.0,0.0,0.0,0.0,0.0,0.0,0.217391304,0.217391304,0.217391304,0.0,0.0,0.217391304,,,,,,,BCC,BCC_SS,"The alloy Al0.6MoTaTiV contains 5 elemental compositions: Al (0.130434783), V (0.217391304), Nb (0.217391304), Mo (0.217391304), Ta (0.217391304) and without heat treatment,showing a BCC microstructure and BCC_SS phases.",,10.4028/www.scientific.net/MSF.898.638
Al1.5MoNbTiV,0.272727273,0.0,0.0,0.0,0.0,0.0,0.0,0.181818182,0.181818182,0.181818182,0.181818182,0.0,0.0,0.0,,,,,,,BCC,BCC_SS,"The alloy Al1.5MoNbTiV contains 5 elemental compositions: Al (0.272727273), Ti (0.181818182), V (0.181818182), Nb (0.181818182), Mo (0.181818182) and without heat treatment,showing a BCC microstructure and BCC_SS phases.",,10.3390/e16020870
AlCr0.5NbTiV,0.222222222,0.0,0.111111111,0.0,0.0,0.0,0.0,0.222222222,0.222222222,0.222222222,0.0,0.0,0.0,0.0,1200.0,1440.0,,,,,BCC,BCC_SS,"The alloy AlCr0.5NbTiV contains 5 elemental compositions: Al (0.222222222), Cr (0.111111111), Ti (0.222222222), V (0.222222222), Nb (0.222222222) and with heat treatment -  undergone homogenization process at 1200.0°C, for 1440.0 minutes,,showing a BCC microstructure and BCC_SS phases.",,10.1016/j.jallcom.2015.08.224
AlCr0.5NbTiV,0.222222222,0.0,0.111111111,0.0,0.0,0.0,0.0,0.222222222,0.222222222,0.222222222,0.0,0.0,0.0,0.0,1200.0,1440.0,,,,,BCC,BCC_SS,"The alloy AlCr0.5NbTiV contains 5 elemental compositions: Al (0.222222222), Cr (0.111111111), Ti (0.222222222), V (0.222222222), Nb (0.222222222) and with heat treatment -  undergone homogenization process at 1200.0°C, for 1440.0 minutes,,showing a BCC microstructure and BCC_SS phases.",,10.1016/j.jallcom.2015.08.224
AlCr0.5NbTiV,0.222222222,0.0,0.111111111,0.0,0.0,0.0,0.0,0.222222222,0.222222222,0.222222222,0.0,0.0,0.0,0.0,1200.0,1440.0,,,,,BCC + Im,Im,"The alloy AlCr0.5NbTiV contains 5 elemental compositions: Al (0.222222222), Cr (0.111111111), Ti (0.222222222), V (0.222222222), Nb (0.222222222) and with heat treatment -  undergone homogenization process at 1200.0°C, for 1440.0 minutes,,showing a BCC and Im microstructure and Im phases.",,10.1016/j.jallcom.2015.08.224
AlCr0.5NbTiV,0.222222222,0.0,0.111111111,0.0,0.0,0.0,0.0,0.222222222,0.222222222,0.222222222,0.0,0.0,0.0,0.0,1200.0,1440.0,,,,,BCC + Im,Im,"The alloy AlCr0.5NbTiV contains 5 elemental compositions: Al (0.222222222), Cr (0.111111111), Ti (0.222222222), V (0.222222222), Nb (0.222222222) and with heat treatment -  undergone homogenization process at 1200.0°C, for 1440.0 minutes,,showing a BCC and Im microstructure and Im phases.",,10.1016/j.jallcom.2015.08.224
AlCrMoNbTi,0.2,0.0,0.2,0.0,0.0,0.0,0.0,0.2,0.0,0.2,0.2,0.0,0.0,0.0,,,1300,1200.0,,,FCC,FCC_SS,"The alloy AlCrMoNbTi contains 5 elemental compositions: Al (0.2), Cr (0.2), Ti (0.2), Nb (0.2), Mo (0.2) and with heat treatment -  undergone annealing process at 1300°C, for 1200.0 minutes,,showing a FCC microstructure and FCC_SS phases.",,10.1016/j.jallcom.2015.11.050
AlCrMoNbTi,0.2,0.0,0.2,0.0,0.0,0.0,0.0,0.2,0.0,0.2,0.2,0.0,0.0,0.0,,,1300,1200.0,,,FCC,FCC_SS,"The alloy AlCrMoNbTi contains 5 elemental compositions: Al (0.2), Cr (0.2), Ti (0.2), Nb (0.2), Mo (0.2) and with heat treatment -  undergone annealing process at 1300°C, for 1200.0 minutes,,showing a FCC microstructure and FCC_SS phases.",,10.1016/j.jallcom.2015.11.050
AlCrMoNbTi,0.2,0.0,0.2,0.0,0.0,0.0,0.0,0.2,0.0,0.2,0.2,0.0,0.0,0.0,,,1300,1200.0,,,FCC,FCC_SS,"The alloy AlCrMoNbTi contains 5 elemental compositions: Al (0.2), Cr (0.2), Ti (0.2), Nb (0.2), Mo (0.2) and with heat treatment -  undergone annealing process at 1300°C, for 1200.0 minutes,,showing a FCC microstructure and FCC_SS phases.",,10.1016/j.jallcom.2015.11.050
AlCrMoNbTi,0.2,0.0,0.2,0.0,0.0,0.0,0.0,0.2,0.0,0.2,0.2,0.0,0.0,0.0,,,1300,1200.0,,,FCC,FCC_SS,"The alloy AlCrMoNbTi contains 5 elemental compositions: Al (0.2), Cr (0.2), Ti (0.2), Nb (0.2), Mo (0.2) and with heat treatment -  undergone annealing process at 1300°C, for 1200.0 minutes,,showing a FCC microstructure and FCC_SS phases.",,10.1016/j.jallcom.2015.11.050
AlCrMoNbTi,0.2,0.0,0.2,0.0,0.0,0.0,0.0,0.2,0.0,0.2,0.2,0.0,0.0,0.0,,,1300,1200.0,,,FCC,FCC_SS,"The alloy AlCrMoNbTi contains 5 elemental compositions: Al (0.2), Cr (0.2), Ti (0.2), Nb (0.2), Mo (0.2) and with heat treatment -  undergone annealing process at 1300°C, for 1200.0 minutes,,showing a FCC microstructure and FCC_SS phases.",,10.1016/j.jallcom.2015.11.050
AlMoNbTiV,0.2,0.0,0.0,0.0,0.0,0.0,0.0,0.2,0.2,0.2,0.2,0.0,0.0,0.0,,,,,,,BCC,BCC_SS,"The alloy AlMoNbTiV contains 5 elemental compositions: Al (0.2), Ti (0.2), V (0.2), Nb (0.2), Mo (0.2) and without heat treatment,showing a BCC microstructure and BCC_SS phases.",,10.3390/e16020870
MoTaTiV,0.0,0.0,0.0,0.0,0.0,0.0,0.0,0.25,0.25,0.0,0.25,0.0,0.0,0.25,,,,,,,BCC,BCC_SS,"The alloy MoTaTiV contains 4 elemental compositions: Ti (0.25), V (0.25), Mo (0.25), Ta (0.25) and without heat treatment,showing a BCC microstructure and BCC_SS phases.",,10.4028/www.scientific.net/MSF.898.638
AlNb1.5Ta0.5Ti1.5Zr0.5,0.2,0.0,0.0,0.0,0.0,0.0,0.0,0.3,0.0,0.3,0.0,0.1,0.0,0.1,1200.0,120.0,1200,1440.0,10°C/min,,BCC,BCC_SS,"The alloy AlNb1.5Ta0.5Ti1.5Zr0.5 contains 5 elemental compositions: Al (0.2), Ti (0.3), Nb (0.3), Zr (0.1), Ta (0.1) and with heat treatment -  undergone homogenization process at 1200.0°C, for 120.0 minutes,, undergone annealing process at 1200°C, for 1440.0 minutes,, and undergone quenching process (10°C/min),,showing a BCC microstructure and BCC_SS phases.",,10.1007/s11837-014-1066-0
AlNb1.5Ta0.5Ti1.5Zr0.5,0.2,0.0,0.0,0.0,0.0,0.0,0.0,0.3,0.0,0.3,0.0,0.1,0.0,0.1,1200.0,120.0,1200,1440.0,10°C/min,,BCC,BCC_SS,"The alloy AlNb1.5Ta0.5Ti1.5Zr0.5 contains 5 elemental compositions: Al (0.2), Ti (0.3), Nb (0.3), Zr (0.1), Ta (0.1) and with heat treatment -  undergone homogenization process at 1200.0°C, for 120.0 minutes,, undergone annealing process at 1200°C, for 1440.0 minutes,, and undergone quenching process (10°C/min),,showing a BCC microstructure and BCC_SS phases.",,10.1007/s11837-014-1066-0
AlNb1.5Ta0.5Ti1.5Zr0.5,0.2,0.0,0.0,0.0,0.0,0.0,0.0,0.3,0.0,0.3,0.0,0.1,0.0,0.1,1200.0,120.0,1200,1440.0,10°C/min,,BCC,BCC_SS,"The alloy AlNb1.5Ta0.5Ti1.5Zr0.5 contains 5 elemental compositions: Al (0.2), Ti (0.3), Nb (0.3), Zr (0.1), Ta (0.1) and with heat treatment -  undergone homogenization process at 1200.0°C, for 120.0 minutes,, undergone annealing process at 1200°C, for 1440.0 minutes,, and undergone quenching process (10°C/min),,showing a BCC microstructure and BCC_SS phases.",,10.1007/s11837-014-1066-0
AlNbTaTiV,0.2,0.0,0.0,0.0,0.0,0.0,0.0,0.2,0.2,0.2,0.0,0.0,0.0,0.2,,,,,,,BCC,BCC_SS,"The alloy AlNbTaTiV contains 5 elemental compositions: Al (0.2), Ti (0.2), V (0.2), Nb (0.2), Ta (0.2) and without heat treatment,showing a BCC microstructure and BCC_SS phases.",,10.1016/j.proeng.2012.03.043
Hf0.4Nb1.54Ta1.54Ti0.89Zr0.64,0.0,0.0,0.0,0.0,0.0,0.0,0.0,0.177644711,0.0,0.30738523,0.0,0.127744511,0.079840319,0.30738523,,,,,,,BCC,BCC_SS,"The alloy Hf0.4Nb1.54Ta1.54Ti0.89Zr0.64 contains 5 elemental compositions: Ti (0.177644711), Nb (0.30738523), Zr (0.127744511), Hf (0.079840319), Ta (0.30738523) and without heat treatment,showing a BCC microstructure and BCC_SS phases.",,10.1080/14786435.2015.1028506
Hf0.4Nb1.54Ta1.54Ti0.89Zr0.64,0.0,0.0,0.0,0.0,0.0,0.0,0.0,0.177644711,0.0,0.30738523,0.0,0.127744511,0.079840319,0.30738523,,,,,,,BCC,BCC_SS,"The alloy Hf0.4Nb1.54Ta1.54Ti0.89Zr0.64 contains 5 elemental compositions: Ti (0.177644711), Nb (0.30738523), Zr (0.127744511), Hf (0.079840319), Ta (0.30738523) and without heat treatment,showing a BCC microstructure and BCC_SS phases.",,10.1080/14786435.2015.1028506
Hf0.4Nb1.54Ta1.54Ti0.89Zr0.64,0.0,0.0,0.0,0.0,0.0,0.0,0.0,0.177644711,0.0,0.30738523,0.0,0.127744511,0.079840319,0.30738523,,,,,,,BCC,BCC_SS,"The alloy Hf0.4Nb1.54Ta1.54Ti0.89Zr0.64 contains 5 elemental compositions: Ti (0.177644711), Nb (0.30738523), Zr (0.127744511), Hf (0.079840319), Ta (0.30738523) and without heat treatment,showing a BCC microstructure and BCC_SS phases.",,10.1080/14786435.2015.1028506
Hf0.4Nb1.54Ta1.54Ti0.89Zr0.64,0.0,0.0,0.0,0.0,0.0,0.0,0.0,0.177644711,0.0,0.30738523,0.0,0.127744511,0.079840319,0.30738523,,,,,,,BCC,BCC_SS,"The alloy Hf0.4Nb1.54Ta1.54Ti0.89Zr0.64 contains 5 elemental compositions: Ti (0.177644711), Nb (0.30738523), Zr (0.127744511), Hf (0.079840319), Ta (0.30738523) and without heat treatment,showing a BCC microstructure and BCC_SS phases.",,10.1080/14786435.2015.1028506
Hf0.5Mo0.5NbTiZr,0.0,0.0,0.0,0.0,0.0,0.0,0.0,0.25,0.0,0.25,0.125,0.25,0.125,0.0,,,,,,,BCC,BCC_SS,"The alloy Hf0.5Mo0.5NbTiZr contains 5 elemental compositions: Ti (0.25), Nb (0.25), Mo (0.125), Zr (0.25), Hf (0.125) and without heat treatment,showing a BCC microstructure and BCC_SS phases.",,10.1016/j.intermet.2015.09.011
Hf0.5Mo0.5NbTiZr,0.0,0.0,0.0,0.0,0.0,0.0,0.0,0.25,0.0,0.25,0.125,0.25,0.125,0.0,,,,,,,BCC,BCC_SS,"The alloy Hf0.5Mo0.5NbTiZr contains 5 elemental compositions: Ti (0.25), Nb (0.25), Mo (0.125), Zr (0.25), Hf (0.125) and without heat treatment,showing a BCC microstructure and BCC_SS phases.",,10.1016/j.jallcom.2015.11.091
Hf0.5Nb0.5Ta0.5Ti1.5Zr,0.0,0.0,0.0,0.0,0.0,0.0,0.0,0.375,0.0,0.125,0.0,0.25,0.125,0.125,,,,,,,BCC,BCC_SS,"The alloy Hf0.5Nb0.5Ta0.5Ti1.5Zr contains 5 elemental compositions: Ti (0.375), Nb (0.125), Zr (0.25), Hf (0.125), Ta (0.125) and without heat treatment,showing a BCC microstructure and BCC_SS phases.",,10.1063/1.4966659
Hf0.75NbTa0.5Ti1.5Zr1.25,0.0,0.0,0.0,0.0,0.0,0.0,0.0,0.375,0.0,0.0,0.0,0.3125,0.1875,0.125,,,1000,60.0,,,BCC,BCC_SS,"The alloy Hf0.75NbTa0.5Ti1.5Zr1.25 contains 4 elemental compositions: Ti (0.375), Zr (0.3125), Hf (0.1875), Ta (0.125) and with heat treatment -  undergone annealing process at 1000°C, for 60.0 minutes,,showing a BCC microstructure and BCC_SS phases.",,10.1016/j.msea.2017.10.073
Hf0.75NbTa0.5Ti1.5Zr1.25,0.0,0.0,0.0,0.0,0.0,0.0,0.0,0.375,0.0,0.0,0.0,0.3125,0.1875,0.125,,,,,,,BCC,BCC_SS,"The alloy Hf0.75NbTa0.5Ti1.5Zr1.25 contains 4 elemental compositions: Ti (0.375), Zr (0.3125), Hf (0.1875), Ta (0.125) and without heat treatment,showing a BCC microstructure and BCC_SS phases.",,10.1016/j.msea.2017.10.073
Hf0.75NbTa0.5Ti1.5Zr1.25,0.0,0.0,0.0,0.0,0.0,0.0,0.0,0.375,0.0,0.0,0.0,0.3125,0.1875,0.125,,,,,,,BCC,BCC_SS,"The alloy Hf0.75NbTa0.5Ti1.5Zr1.25 contains 4 elemental compositions: Ti (0.375), Zr (0.3125), Hf (0.1875), Ta (0.125) and without heat treatment,showing a BCC microstructure and BCC_SS phases.",,10.1016/j.msea.2017.10.073
Hf0.75NbTa0.5Ti1.5Zr1.25,0.0,0.0,0.0,0.0,0.0,0.0,0.0,0.375,0.0,0.0,0.0,0.3125,0.1875,0.125,,,1000,60.0,,,BCC,BCC_SS,"The alloy Hf0.75NbTa0.5Ti1.5Zr1.25 contains 4 elemental compositions: Ti (0.375), Zr (0.3125), Hf (0.1875), Ta (0.125) and with heat treatment -  undergone annealing process at 1000°C, for 60.0 minutes,,showing a BCC microstructure and BCC_SS phases.",,10.1016/j.msea.2017.10.073
Hf0.75NbTa0.5Ti1.5Zr1.25,0.0,0.0,0.0,0.0,0.0,0.0,0.0,0.375,0.0,0.0,0.0,0.3125,0.1875,0.125,,,,,,,BCC,BCC_SS,"The alloy Hf0.75NbTa0.5Ti1.5Zr1.25 contains 4 elemental compositions: Ti (0.375), Zr (0.3125), Hf (0.1875), Ta (0.125) and without heat treatment,showing a BCC microstructure and BCC_SS phases.",,10.1016/j.msea.2017.10.073
Hf0.75NbTa0.5Ti1.5Zr1.25,0.0,0.0,0.0,0.0,0.0,0.0,0.0,0.375,0.0,0.0,0.0,0.3125,0.1875,0.125,,,,,,,BCC,BCC_SS,"The alloy Hf0.75NbTa0.5Ti1.5Zr1.25 contains 4 elemental compositions: Ti (0.375), Zr (0.3125), Hf (0.1875), Ta (0.125) and without heat treatment,showing a BCC microstructure and BCC_SS phases.",,10.1016/j.msea.2017.10.073
Hf0.75NbTa0.5Ti1.5Zr1.25,0.0,0.0,0.0,0.0,0.0,0.0,0.0,0.375,0.0,0.0,0.0,0.3125,0.1875,0.125,,,,,,,BCC,BCC_SS,"The alloy Hf0.75NbTa0.5Ti1.5Zr1.25 contains 4 elemental compositions: Ti (0.375), Zr (0.3125), Hf (0.1875), Ta (0.125) and without heat treatment,showing a BCC microstructure and BCC_SS phases.",,10.1016/j.msea.2017.10.073
Hf0.75NbTa0.5Ti1.5Zr1.25,0.0,0.0,0.0,0.0,0.0,0.0,0.0,0.375,0.0,0.0,0.0,0.3125,0.1875,0.125,,,,,,,BCC,BCC_SS,"The alloy Hf0.75NbTa0.5Ti1.5Zr1.25 contains 4 elemental compositions: Ti (0.375), Zr (0.3125), Hf (0.1875), Ta (0.125) and without heat treatment,showing a BCC microstructure and BCC_SS phases.",,10.1016/j.msea.2017.10.073
Hf0.75NbTa0.5Ti1.5Zr1.25,0.0,0.0,0.0,0.0,0.0,0.0,0.0,0.375,0.0,0.0,0.0,0.3125,0.1875,0.125,,,,,,,BCC,BCC_SS,"The alloy Hf0.75NbTa0.5Ti1.5Zr1.25 contains 4 elemental compositions: Ti (0.375), Zr (0.3125), Hf (0.1875), Ta (0.125) and without heat treatment,showing a BCC microstructure and BCC_SS phases.",,10.1016/j.msea.2017.10.073
Hf0.75NbTa0.5Ti1.5Zr1.25,0.0,0.0,0.0,0.0,0.0,0.0,0.0,0.375,0.0,0.0,0.0,0.3125,0.1875,0.125,,,,,,,BCC,BCC_SS,"The alloy Hf0.75NbTa0.5Ti1.5Zr1.25 contains 4 elemental compositions: Ti (0.375), Zr (0.3125), Hf (0.1875), Ta (0.125) and without heat treatment,showing a BCC microstructure and BCC_SS phases.",,10.1016/j.msea.2017.10.073
Hf0.75NbTa0.5Ti1.5Zr1.25,0.0,0.0,0.0,0.0,0.0,0.0,0.0,0.375,0.0,0.0,0.0,0.3125,0.1875,0.125,,,1000,60.0,,,BCC,BCC_SS,"The alloy Hf0.75NbTa0.5Ti1.5Zr1.25 contains 4 elemental compositions: Ti (0.375), Zr (0.3125), Hf (0.1875), Ta (0.125) and with heat treatment -  undergone annealing process at 1000°C, for 60.0 minutes,,showing a BCC microstructure and BCC_SS phases.",,10.1016/j.msea.2017.10.073
Hf0.75NbTa0.5Ti1.5Zr1.25,0.0,0.0,0.0,0.0,0.0,0.0,0.0,0.375,0.0,0.0,0.0,0.3125,0.1875,0.125,,,1000,60.0,,,BCC,BCC_SS,"The alloy Hf0.75NbTa0.5Ti1.5Zr1.25 contains 4 elemental compositions: Ti (0.375), Zr (0.3125), Hf (0.1875), Ta (0.125) and with heat treatment -  undergone annealing process at 1000°C, for 60.0 minutes,,showing a BCC microstructure and BCC_SS phases.",,10.1016/j.msea.2017.10.073
Hf0.75NbTa0.5Ti1.5Zr1.25,0.0,0.0,0.0,0.0,0.0,0.0,0.0,0.375,0.0,0.0,0.0,0.3125,0.1875,0.125,,,,,,,BCC,BCC_SS,"The alloy Hf0.75NbTa0.5Ti1.5Zr1.25 contains 4 elemental compositions: Ti (0.375), Zr (0.3125), Hf (0.1875), Ta (0.125) and without heat treatment,showing a BCC microstructure and BCC_SS phases.",,10.1016/j.msea.2017.10.073
Hf0.75NbTa0.5Ti1.5Zr1.25,0.0,0.0,0.0,0.0,0.0,0.0,0.0,0.375,0.0,0.0,0.0,0.3125,0.1875,0.125,,,,,,,BCC,BCC_SS,"The alloy Hf0.75NbTa0.5Ti1.5Zr1.25 contains 4 elemental compositions: Ti (0.375), Zr (0.3125), Hf (0.1875), Ta (0.125) and without heat treatment,showing a BCC microstructure and BCC_SS phases.",,10.1016/j.msea.2017.10.073
Hf0.75NbTa0.5Ti1.5Zr1.25,0.0,0.0,0.0,0.0,0.0,0.0,0.0,0.375,0.0,0.0,0.0,0.3125,0.1875,0.125,,,,,,,BCC,BCC_SS,"The alloy Hf0.75NbTa0.5Ti1.5Zr1.25 contains 4 elemental compositions: Ti (0.375), Zr (0.3125), Hf (0.1875), Ta (0.125) and without heat treatment,showing a BCC microstructure and BCC_SS phases.",,10.1016/j.msea.2017.10.073
Hf0.75NbTa0.5Ti1.5Zr1.25,0.0,0.0,0.0,0.0,0.0,0.0,0.0,0.375,0.0,0.0,0.0,0.3125,0.1875,0.125,,,,,,,BCC,BCC_SS,"The alloy Hf0.75NbTa0.5Ti1.5Zr1.25 contains 4 elemental compositions: Ti (0.375), Zr (0.3125), Hf (0.1875), Ta (0.125) and without heat treatment,showing a BCC microstructure and BCC_SS phases.",,10.1016/j.msea.2017.10.073
Hf0.75NbTa0.5Ti1.5Zr1.25,0.0,0.0,0.0,0.0,0.0,0.0,0.0,0.375,0.0,0.0,0.0,0.3125,0.1875,0.125,,,,,,,BCC,BCC_SS,"The alloy Hf0.75NbTa0.5Ti1.5Zr1.25 contains 4 elemental compositions: Ti (0.375), Zr (0.3125), Hf (0.1875), Ta (0.125) and without heat treatment,showing a BCC microstructure and BCC_SS phases.",,10.1016/j.msea.2017.10.073
Hf0.75NbTa0.5Ti1.5Zr1.25,0.0,0.0,0.0,0.0,0.0,0.0,0.0,0.375,0.0,0.0,0.0,0.3125,0.1875,0.125,,,,,,,BCC,BCC_SS,"The alloy Hf0.75NbTa0.5Ti1.5Zr1.25 contains 4 elemental compositions: Ti (0.375), Zr (0.3125), Hf (0.1875), Ta (0.125) and without heat treatment,showing a BCC microstructure and BCC_SS phases.",,10.1016/j.msea.2017.10.073
Hf0.75NbTa0.5Ti1.5Zr1.25,0.0,0.0,0.0,0.0,0.0,0.0,0.0,0.375,0.0,0.0,0.0,0.3125,0.1875,0.125,,,1000,60.0,,,BCC,BCC_SS,"The alloy Hf0.75NbTa0.5Ti1.5Zr1.25 contains 4 elemental compositions: Ti (0.375), Zr (0.3125), Hf (0.1875), Ta (0.125) and with heat treatment -  undergone annealing process at 1000°C, for 60.0 minutes,,showing a BCC microstructure and BCC_SS phases.",,10.1016/j.msea.2017.10.073
Hf0.75NbTa0.5Ti1.5Zr1.25,0.0,0.0,0.0,0.0,0.0,0.0,0.0,0.375,0.0,0.0,0.0,0.3125,0.1875,0.125,,,1000,60.0,,,BCC,BCC_SS,"The alloy Hf0.75NbTa0.5Ti1.5Zr1.25 contains 4 elemental compositions: Ti (0.375), Zr (0.3125), Hf (0.1875), Ta (0.125) and with heat treatment -  undergone annealing process at 1000°C, for 60.0 minutes,,showing a BCC microstructure and BCC_SS phases.",,10.1016/j.msea.2017.10.073
Hf0.75NbTa0.5Ti1.5Zr1.25,0.0,0.0,0.0,0.0,0.0,0.0,0.0,0.375,0.0,0.0,0.0,0.3125,0.1875,0.125,,,1000,60.0,,,BCC,BCC_SS,"The alloy Hf0.75NbTa0.5Ti1.5Zr1.25 contains 4 elemental compositions: Ti (0.375), Zr (0.3125), Hf (0.1875), Ta (0.125) and with heat treatment -  undergone annealing process at 1000°C, for 60.0 minutes,,showing a BCC microstructure and BCC_SS phases.",,10.1016/j.msea.2017.10.073
Hf1.375Nb0.25Ta0.25Ti1.75Zr1.375,0.0,0.0,0.0,0.0,0.0,0.0,0.0,0.35,0.0,0.05,0.0,0.275,0.275,0.05,,,900,30.0,,,BCC,BCC_SS,"The alloy Hf1.375Nb0.25Ta0.25Ti1.75Zr1.375 contains 5 elemental compositions: Ti (0.35), Nb (0.05), Zr (0.275), Hf (0.275), Ta (0.05) and with heat treatment -  undergone annealing process at 900°C, for 30.0 minutes,,showing a BCC microstructure and BCC_SS phases.",,10.1080/21663831.2016.1221861
HfMo0.25NbTaTiZr,0.0,0.0,0.0,0.0,0.0,0.0,0.0,0.19047619,0.0,0.19047619,0.047619048,0.19047619,0.19047619,0.19047619,,,,,,,BCC,BCC_SS,"The alloy HfMo0.25NbTaTiZr contains 6 elemental compositions: Ti (0.19047619), Nb (0.19047619), Mo (0.047619048), Zr (0.19047619), Hf (0.19047619), Ta (0.19047619) and without heat treatment,showing a BCC microstructure and BCC_SS phases.",,10.1016/j.matlet.2016.03.133
HfMo0.5NbTaTiZr,0.0,0.0,0.0,0.0,0.0,0.0,0.0,0.181818182,0.0,0.181818182,0.090909091,0.181818182,0.181818182,0.181818182,,,,,,,BCC,BCC_SS,"The alloy HfMo0.5NbTaTiZr contains 6 elemental compositions: Ti (0.181818182), Nb (0.181818182), Mo (0.090909091), Zr (0.181818182), Hf (0.181818182), Ta (0.181818182) and without heat treatment,showing a BCC microstructure and BCC_SS phases.",,10.1016/j.matlet.2016.03.133
HfMo0.5NbTiV0.5,0.0,0.0,0.0,0.0,0.0,0.0,0.0,0.25,0.125,0.25,0.125,0.0,0.25,0.0,,,,,,,BCC,BCC_SS,"The alloy HfMo0.5NbTiV0.5 contains 5 elemental compositions: Ti (0.25), V (0.125), Nb (0.25), Mo (0.125), Hf (0.25) and without heat treatment,showing a BCC microstructure and BCC_SS phases.",,10.1016/j.jallcom.2016.10.014
HfMo0.5NbTiV0.5,0.0,0.0,0.0,0.0,0.0,0.0,0.0,0.25,0.125,0.25,0.125,0.0,0.25,0.0,,,,,,,BCC,BCC_SS,"The alloy HfMo0.5NbTiV0.5 contains 5 elemental compositions: Ti (0.25), V (0.125), Nb (0.25), Mo (0.125), Hf (0.25) and without heat treatment,showing a BCC microstructure and BCC_SS phases.",,10.1016/j.jallcom.2016.10.014
HfMo0.5NbTiV0.5,0.0,0.0,0.0,0.0,0.0,0.0,0.0,0.25,0.125,0.25,0.125,0.0,0.25,0.0,,,,,,,BCC,BCC_SS,"The alloy HfMo0.5NbTiV0.5 contains 5 elemental compositions: Ti (0.25), V (0.125), Nb (0.25), Mo (0.125), Hf (0.25) and without heat treatment,showing a BCC microstructure and BCC_SS phases.",,10.1016/j.jallcom.2016.10.014
HfMo0.75NbTaTiZr,0.0,0.0,0.0,0.0,0.0,0.0,0.0,0.173913043,0.0,0.173913043,0.130434783,0.173913043,0.173913043,0.173913043,,,,,,,BCC,BCC_SS,"The alloy HfMo0.75NbTaTiZr contains 6 elemental compositions: Ti (0.173913043), Nb (0.173913043), Mo (0.130434783), Zr (0.173913043), Hf (0.173913043), Ta (0.173913043) and without heat treatment,showing a BCC microstructure and BCC_SS phases.",,10.1016/j.matlet.2016.03.133
HfMoNbTiZr,0.0,0.0,0.0,0.0,0.0,0.0,0.0,0.2,0.0,0.2,0.2,0.2,0.2,0.0,1100.0,600.0,,,FC,,BCC,BCC_SS,"The alloy HfMoNbTiZr contains 5 elemental compositions: Ti (0.2), Nb (0.2), Mo (0.2), Zr (0.2), Hf (0.2) and with heat treatment -  undergone homogenization process at 1100.0°C, for 600.0 minutes,, and undergone quenching process (FC),,showing a BCC microstructure and BCC_SS phases.",,10.1016/j.matdes.2015.05.019
HfMoNbTiZr,0.0,0.0,0.0,0.0,0.0,0.0,0.0,0.2,0.0,0.2,0.2,0.2,0.2,0.0,1100.0,600.0,,,FC,,BCC,BCC_SS,"The alloy HfMoNbTiZr contains 5 elemental compositions: Ti (0.2), Nb (0.2), Mo (0.2), Zr (0.2), Hf (0.2) and with heat treatment -  undergone homogenization process at 1100.0°C, for 600.0 minutes,, and undergone quenching process (FC),,showing a BCC microstructure and BCC_SS phases.",,10.1016/j.matdes.2015.05.019
HfMoNbTiZr,0.0,0.0,0.0,0.0,0.0,0.0,0.0,0.2,0.0,0.2,0.2,0.2,0.2,0.0,1100.0,600.0,,,FC,,BCC,BCC_SS,"The alloy HfMoNbTiZr contains 5 elemental compositions: Ti (0.2), Nb (0.2), Mo (0.2), Zr (0.2), Hf (0.2) and with heat treatment -  undergone homogenization process at 1100.0°C, for 600.0 minutes,, and undergone quenching process (FC),,showing a BCC microstructure and BCC_SS phases.",,10.1016/j.matdes.2015.05.019
HfMoNbTiZr,0.0,0.0,0.0,0.0,0.0,0.0,0.0,0.2,0.0,0.2,0.2,0.2,0.2,0.0,1100.0,600.0,,,FC,,BCC,BCC_SS,"The alloy HfMoNbTiZr contains 5 elemental compositions: Ti (0.2), Nb (0.2), Mo (0.2), Zr (0.2), Hf (0.2) and with heat treatment -  undergone homogenization process at 1100.0°C, for 600.0 minutes,, and undergone quenching process (FC),,showing a BCC microstructure and BCC_SS phases.",,10.1016/j.matdes.2015.05.019
HfNbTaTiZr,0.0,0.0,0.0,0.0,0.0,0.0,0.0,0.2,0.0,0.2,0.0,0.2,0.2,0.2,1100.0,300.0,,,,,BCC,BCC_SS,"The alloy HfNbTaTiZr contains 5 elemental compositions: Ti (0.2), Nb (0.2), Zr (0.2), Hf (0.2), Ta (0.2) and with heat treatment -  undergone homogenization process at 1100.0°C, for 300.0 minutes,,showing a BCC microstructure and BCC_SS phases.",,10.1016/j.actamat.2017.09.035
HfNbTaTiZr,0.0,0.0,0.0,0.0,0.0,0.0,0.0,0.2,0.0,0.2,0.0,0.2,0.2,0.2,,,,,,,BCC,BCC_SS,"The alloy HfNbTaTiZr contains 5 elemental compositions: Ti (0.2), Nb (0.2), Zr (0.2), Hf (0.2), Ta (0.2) and without heat treatment,showing a BCC microstructure and BCC_SS phases.",,10.1016/j.jallcom.2014.11.064
HfNbTaTiZr,0.0,0.0,0.0,0.0,0.0,0.0,0.0,0.2,0.0,0.2,0.0,0.2,0.2,0.2,,,,,,,BCC,BCC_SS,"The alloy HfNbTaTiZr contains 5 elemental compositions: Ti (0.2), Nb (0.2), Zr (0.2), Hf (0.2), Ta (0.2) and without heat treatment,showing a BCC microstructure and BCC_SS phases.",,10.1016/j.matlet.2016.03.133
HfNbTaTiZr,0.0,0.0,0.0,0.0,0.0,0.0,0.0,0.2,0.0,0.2,0.0,0.2,0.2,0.2,,,,,,,BCC,BCC_SS,"The alloy HfNbTaTiZr contains 5 elemental compositions: Ti (0.2), Nb (0.2), Zr (0.2), Hf (0.2), Ta (0.2) and without heat treatment,showing a BCC microstructure and BCC_SS phases.",,10.1016/j.matlet.2016.08.060
HfNbTaTiZr,0.0,0.0,0.0,0.0,0.0,0.0,0.0,0.2,0.0,0.2,0.0,0.2,0.2,0.2,,,,,,,BCC,BCC_SS,"The alloy HfNbTaTiZr contains 5 elemental compositions: Ti (0.2), Nb (0.2), Zr (0.2), Hf (0.2), Ta (0.2) and without heat treatment,showing a BCC microstructure and BCC_SS phases.",,10.1016/j.matlet.2016.08.060
HfNbTaTiZr,0.0,0.0,0.0,0.0,0.0,0.0,0.0,0.2,0.0,0.2,0.0,0.2,0.2,0.2,1200.0,360.0,,,,,BCC,BCC_SS,"The alloy HfNbTaTiZr contains 5 elemental compositions: Ti (0.2), Nb (0.2), Zr (0.2), Hf (0.2), Ta (0.2) and with heat treatment -  undergone homogenization process at 1200.0°C, for 360.0 minutes,,showing a BCC microstructure and BCC_SS phases.",,10.1016/j.matlet.2016.08.060
HfNbTaTiZr,0.0,0.0,0.0,0.0,0.0,0.0,0.0,0.2,0.0,0.2,0.0,0.2,0.2,0.2,1050.0,120.0,1050,240.0,,,BCC,BCC_SS,"The alloy HfNbTaTiZr contains 5 elemental compositions: Ti (0.2), Nb (0.2), Zr (0.2), Hf (0.2), Ta (0.2) and with heat treatment -  undergone homogenization process at 1050.0°C, for 120.0 minutes,, undergone annealing process at 1050°C, for 240.0 minutes,,showing a BCC microstructure and BCC_SS phases.",,10.1016/j.actamat.2017.09.062
HfNbTaTiZr,0.0,0.0,0.0,0.0,0.0,0.0,0.0,0.2,0.0,0.2,0.0,0.2,0.2,0.2,,,,,,,BCC,BCC_SS,"The alloy HfNbTaTiZr contains 5 elemental compositions: Ti (0.2), Nb (0.2), Zr (0.2), Hf (0.2), Ta (0.2) and without heat treatment,showing a BCC microstructure and BCC_SS phases.",,10.1016/j.msea.2015.08.024
HfNbTaTiZr,0.0,0.0,0.0,0.0,0.0,0.0,0.0,0.2,0.0,0.2,0.0,0.2,0.2,0.2,,,,,,,BCC,BCC_SS,"The alloy HfNbTaTiZr contains 5 elemental compositions: Ti (0.2), Nb (0.2), Zr (0.2), Hf (0.2), Ta (0.2) and without heat treatment,showing a BCC microstructure and BCC_SS phases.",,10.1016/j.matchar.2015.11.018
HfNbTaTiZr,0.0,0.0,0.0,0.0,0.0,0.0,0.0,0.2,0.0,0.2,0.0,0.2,0.2,0.2,,,,,,,BCC,BCC_SS,"The alloy HfNbTaTiZr contains 5 elemental compositions: Ti (0.2), Nb (0.2), Zr (0.2), Hf (0.2), Ta (0.2) and without heat treatment,showing a BCC microstructure and BCC_SS phases.",,10.1016/j.msea.2015.12.017
HfNbTaTiZr,0.0,0.0,0.0,0.0,0.0,0.0,0.0,0.2,0.0,0.2,0.0,0.2,0.2,0.2,,,,,,,BCC,BCC_SS,"The alloy HfNbTaTiZr contains 5 elemental compositions: Ti (0.2), Nb (0.2), Zr (0.2), Hf (0.2), Ta (0.2) and without heat treatment,showing a BCC microstructure and BCC_SS phases.",,10.1016/j.msea.2015.12.017
HfNbTaTiZr,0.0,0.0,0.0,0.0,0.0,0.0,0.0,0.2,0.0,0.2,0.0,0.2,0.2,0.2,,,,,,,BCC,BCC_SS,"The alloy HfNbTaTiZr contains 5 elemental compositions: Ti (0.2), Nb (0.2), Zr (0.2), Hf (0.2), Ta (0.2) and without heat treatment,showing a BCC microstructure and BCC_SS phases.",,10.1016/j.msea.2015.12.017
HfNbTaTiZr,0.0,0.0,0.0,0.0,0.0,0.0,0.0,0.2,0.0,0.2,0.0,0.2,0.2,0.2,,,,,,,BCC,BCC_SS,"The alloy HfNbTaTiZr contains 5 elemental compositions: Ti (0.2), Nb (0.2), Zr (0.2), Hf (0.2), Ta (0.2) and without heat treatment,showing a BCC microstructure and BCC_SS phases.",,10.1016/j.msea.2015.12.017
HfNbTaZr,0.0,0.0,0.0,0.0,0.0,0.0,0.0,0.0,0.0,0.25,0.0,0.25,0.25,0.25,,,,,,,BCC,BCC_SS,"The alloy HfNbTaZr contains 4 elemental compositions: Nb (0.25), Zr (0.25), Hf (0.25), Ta (0.25) and without heat treatment,showing a BCC microstructure and BCC_SS phases.",,10.1016/j.actamat.2016.01.018
HfTaTiZr,0.0,0.0,0.0,0.0,0.0,0.0,0.0,0.25,0.0,0.0,0.0,0.25,0.25,0.25,,,,,,,BCC,BCC_SS,"The alloy HfTaTiZr contains 4 elemental compositions: Ti (0.25), Zr (0.25), Hf (0.25), Ta (0.25) and without heat treatment,showing a BCC microstructure and BCC_SS phases.",,10.1002/adma.201701678
Mo0.1NbTiV0.3Zr,0.0,0.0,0.0,0.0,0.0,0.0,0.0,0.294117647,0.088235294,0.294117647,0.029411765,0.294117647,0.0,0.0,,,,,,,BCC,BCC_SS,"The alloy Mo0.1NbTiV0.3Zr contains 5 elemental compositions: Ti (0.294117647), V (0.088235294), Nb (0.294117647), Mo (0.029411765), Zr (0.294117647) and without heat treatment,showing a BCC microstructure and BCC_SS phases.",,10.1016/j.matdes.2015.06.072
Mo0.3NbTiV0.3Zr,0.0,0.0,0.0,0.0,0.0,0.0,0.0,0.277777778,0.083333333,0.277777778,0.083333333,0.277777778,0.0,0.0,,,,,,,BCC,BCC_SS,"The alloy Mo0.3NbTiV0.3Zr contains 5 elemental compositions: Ti (0.277777778), V (0.083333333), Nb (0.277777778), Mo (0.083333333), Zr (0.277777778) and without heat treatment,showing a BCC microstructure and BCC_SS phases.",,10.1016/j.matdes.2015.06.072
Mo0.3NbTiVZr,0.0,0.0,0.0,0.0,0.0,0.0,0.0,0.23255814,0.23255814,0.23255814,0.069767442,0.23255814,0.0,0.0,,,,,,,BCC,BCC_SS,"The alloy Mo0.3NbTiVZr contains 5 elemental compositions: Ti (0.23255814), V (0.23255814), Nb (0.23255814), Mo (0.069767442), Zr (0.23255814) and without heat treatment,showing a BCC microstructure and BCC_SS phases.",,10.1016/j.matdes.2015.06.072
Mo0.5NbTiV0.3Zr,0.0,0.0,0.0,0.0,0.0,0.0,0.0,0.263157895,0.078947368,0.263157895,0.131578947,0.263157895,0.0,0.0,,,,,,,BCC,BCC_SS,"The alloy Mo0.5NbTiV0.3Zr contains 5 elemental compositions: Ti (0.263157895), V (0.078947368), Nb (0.263157895), Mo (0.131578947), Zr (0.263157895) and without heat treatment,showing a BCC microstructure and BCC_SS phases.",,10.1016/j.matdes.2015.06.072
Mo0.5NbTiVZr,0.0,0.0,0.0,0.0,0.0,0.0,0.0,0.222222222,0.222222222,0.222222222,0.111111111,0.222222222,0.0,0.0,,,,,,,BCC,BCC_SS,"The alloy Mo0.5NbTiVZr contains 5 elemental compositions: Ti (0.222222222), V (0.222222222), Nb (0.222222222), Mo (0.111111111), Zr (0.222222222) and without heat treatment,showing a BCC microstructure and BCC_SS phases.",,10.1016/j.matdes.2015.06.072
Mo0.7NbTiV0.3Zr,0.0,0.0,0.0,0.0,0.0,0.0,0.0,0.25,0.075,0.25,0.175,0.25,0.0,0.0,,,,,,,BCC,BCC_SS,"The alloy Mo0.7NbTiV0.3Zr contains 5 elemental compositions: Ti (0.25), V (0.075), Nb (0.25), Mo (0.175), Zr (0.25) and without heat treatment,showing a BCC microstructure and BCC_SS phases.",,10.1016/j.matdes.2015.06.072
Mo0.7NbTiVZr,0.0,0.0,0.0,0.0,0.0,0.0,0.0,0.212765957,0.212765957,0.212765957,0.14893617,0.212765957,0.0,0.0,,,,,,,BCC,BCC_SS,"The alloy Mo0.7NbTiVZr contains 5 elemental compositions: Ti (0.212765957), V (0.212765957), Nb (0.212765957), Mo (0.14893617), Zr (0.212765957) and without heat treatment,showing a BCC microstructure and BCC_SS phases.",,10.1016/j.matdes.2015.06.072
Mo1.3NbTiV0.3Zr,0.0,0.0,0.0,0.0,0.0,0.0,0.0,0.217391304,0.065217391,0.217391304,0.282608696,0.217391304,0.0,0.0,,,,,,,BCC,BCC_SS,"The alloy Mo1.3NbTiV0.3Zr contains 5 elemental compositions: Ti (0.217391304), V (0.065217391), Nb (0.217391304), Mo (0.282608696), Zr (0.217391304) and without heat treatment,showing a BCC microstructure and BCC_SS phases.",,10.1016/j.matdes.2015.06.072
Mo1.3NbTiVZr,0.0,0.0,0.0,0.0,0.0,0.0,0.0,0.188679245,0.188679245,0.188679245,0.245283019,0.188679245,0.0,0.0,,,,,,,BCC,BCC_SS,"The alloy Mo1.3NbTiVZr contains 5 elemental compositions: Ti (0.188679245), V (0.188679245), Nb (0.188679245), Mo (0.245283019), Zr (0.188679245) and without heat treatment,showing a BCC microstructure and BCC_SS phases.",,10.1016/j.matdes.2015.06.072
Mo1.5NbTiV0.3Zr,0.0,0.0,0.0,0.0,0.0,0.0,0.0,0.208333333,0.0625,0.208333333,0.3125,0.208333333,0.0,0.0,,,,,,,BCC,BCC_SS,"The alloy Mo1.5NbTiV0.3Zr contains 5 elemental compositions: Ti (0.208333333), V (0.0625), Nb (0.208333333), Mo (0.3125), Zr (0.208333333) and without heat treatment,showing a BCC microstructure and BCC_SS phases.",,10.1016/j.matdes.2015.06.072
MoNbTaTi0.25W,0.0,0.0,0.0,0.0,0.0,0.0,0.0,0.058823529,0.0,0.235294118,0.235294118,0.0,0.0,0.235294118,,,,,,,BCC,BCC_SS,"The alloy MoNbTaTi0.25W contains 4 elemental compositions: Ti (0.058823529), Nb (0.235294118), Mo (0.235294118), Ta (0.235294118) and without heat treatment,showing a BCC microstructure and BCC_SS phases.",,10.1016/j.msea.2017.12.004
MoNbTaTi0.5W,0.0,0.0,0.0,0.0,0.0,0.0,0.0,0.111111111,0.0,0.222222222,0.222222222,0.0,0.0,0.222222222,,,,,,,BCC,BCC_SS,"The alloy MoNbTaTi0.5W contains 4 elemental compositions: Ti (0.111111111), Nb (0.222222222), Mo (0.222222222), Ta (0.222222222) and without heat treatment,showing a BCC microstructure and BCC_SS phases.",,10.1016/j.msea.2017.12.004
MoNbTaTi0.75W,0.0,0.0,0.0,0.0,0.0,0.0,0.0,0.157894737,0.0,0.210526316,0.210526316,0.0,0.0,0.210526316,,,,,,,BCC,BCC_SS,"The alloy MoNbTaTi0.75W contains 4 elemental compositions: Ti (0.157894737), Nb (0.210526316), Mo (0.210526316), Ta (0.210526316) and without heat treatment,showing a BCC microstructure and BCC_SS phases.",,10.1016/j.msea.2017.12.004
MoNbTaTiW,0.0,0.0,0.0,0.0,0.0,0.0,0.0,0.2,0.0,0.2,0.2,0.0,0.0,0.2,,,,,,,BCC,BCC_SS,"The alloy MoNbTaTiW contains 4 elemental compositions: Ti (0.2), Nb (0.2), Mo (0.2), Ta (0.2) and without heat treatment,showing a BCC microstructure and BCC_SS phases.",,10.1016/j.msea.2017.12.004
MoNbTaV,0.0,0.0,0.0,0.0,0.0,0.0,0.0,0.0,0.25,0.25,0.25,0.0,0.0,0.25,,,,,,,BCC,BCC_SS,"The alloy MoNbTaV contains 4 elemental compositions: V (0.25), Nb (0.25), Mo (0.25), Ta (0.25) and without heat treatment,showing a BCC microstructure and BCC_SS phases.",,10.3390/e18050189
MoNbTaW,0.0,0.0,0.0,0.0,0.0,0.0,0.0,0.0,0.0,0.25,0.25,0.0,0.0,0.25,,,,,,,BCC,BCC_SS,"The alloy MoNbTaW contains 3 elemental compositions: Nb (0.25), Mo (0.25), Ta (0.25) and without heat treatment,showing a BCC microstructure and BCC_SS phases.",,10.1016/j.intermet.2011.01.004
MoNbTaW,0.0,0.0,0.0,0.0,0.0,0.0,0.0,0.0,0.0,0.25,0.25,0.0,0.0,0.25,,,,,,,BCC,BCC_SS,"The alloy MoNbTaW contains 3 elemental compositions: Nb (0.25), Mo (0.25), Ta (0.25) and without heat treatment,showing a BCC microstructure and BCC_SS phases.",,10.1016/j.msea.2017.12.004
MoNbTaW,0.0,0.0,0.0,0.0,0.0,0.0,0.0,0.0,0.0,0.25,0.25,0.0,0.0,0.25,,,,,,,BCC,BCC_SS,"The alloy MoNbTaW contains 3 elemental compositions: Nb (0.25), Mo (0.25), Ta (0.25) and without heat treatment,showing a BCC microstructure and BCC_SS phases.",,10.1016/j.intermet.2011.01.004
MoNbTaW,0.0,0.0,0.0,0.0,0.0,0.0,0.0,0.0,0.0,0.25,0.25,0.0,0.0,0.25,,,,,,,BCC,BCC_SS,"The alloy MoNbTaW contains 3 elemental compositions: Nb (0.25), Mo (0.25), Ta (0.25) and without heat treatment,showing a BCC microstructure and BCC_SS phases.",,10.1016/j.intermet.2011.01.004
MoNbTaW,0.0,0.0,0.0,0.0,0.0,0.0,0.0,0.0,0.0,0.25,0.25,0.0,0.0,0.25,,,,,,,BCC,BCC_SS,"The alloy MoNbTaW contains 3 elemental compositions: Nb (0.25), Mo (0.25), Ta (0.25) and without heat treatment,showing a BCC microstructure and BCC_SS phases.",,10.1016/j.intermet.2011.01.004
MoNbTaW,0.0,0.0,0.0,0.0,0.0,0.0,0.0,0.0,0.0,0.25,0.25,0.0,0.0,0.25,,,,,,,BCC,BCC_SS,"The alloy MoNbTaW contains 3 elemental compositions: Nb (0.25), Mo (0.25), Ta (0.25) and without heat treatment,showing a BCC microstructure and BCC_SS phases.",,10.1016/j.intermet.2011.01.004
MoNbTaW,0.0,0.0,0.0,0.0,0.0,0.0,0.0,0.0,0.0,0.25,0.25,0.0,0.0,0.25,,,,,,,BCC,BCC_SS,"The alloy MoNbTaW contains 3 elemental compositions: Nb (0.25), Mo (0.25), Ta (0.25) and without heat treatment,showing a BCC microstructure and BCC_SS phases.",,10.1016/j.intermet.2011.01.004
MoNbTaW,0.0,0.0,0.0,0.0,0.0,0.0,0.0,0.0,0.0,0.25,0.25,0.0,0.0,0.25,,,,,,,BCC,BCC_SS,"The alloy MoNbTaW contains 3 elemental compositions: Nb (0.25), Mo (0.25), Ta (0.25) and without heat treatment,showing a BCC microstructure and BCC_SS phases.",,10.1016/j.intermet.2011.01.004
MoNbTiV,0.0,0.0,0.0,0.0,0.0,0.0,0.0,0.25,0.25,0.25,0.25,0.0,0.0,0.0,,,,,,,BCC,BCC_SS,"The alloy MoNbTiV contains 4 elemental compositions: Ti (0.25), V (0.25), Nb (0.25), Mo (0.25) and without heat treatment,showing a BCC microstructure and BCC_SS phases.",,10.3390/e16020870
MoNbTiV0.3Zr,0.0,0.0,0.0,0.0,0.0,0.0,0.0,0.23255814,0.069767442,0.23255814,0.23255814,0.23255814,0.0,0.0,,,,,,,BCC,BCC_SS,"The alloy MoNbTiV0.3Zr contains 5 elemental compositions: Ti (0.23255814), V (0.069767442), Nb (0.23255814), Mo (0.23255814), Zr (0.23255814) and without heat treatment,showing a BCC microstructure and BCC_SS phases.",,10.1016/j.matdes.2015.06.072
MoNbTiVZr,0.0,0.0,0.0,0.0,0.0,0.0,0.0,0.2,0.2,0.2,0.2,0.2,0.0,0.0,,,,,,,BCC,BCC_SS,"The alloy MoNbTiVZr contains 5 elemental compositions: Ti (0.2), V (0.2), Nb (0.2), Mo (0.2), Zr (0.2) and without heat treatment,showing a BCC microstructure and BCC_SS phases.",,10.1016/j.matdes.2015.06.072
NbTaTiV,0.0,0.0,0.0,0.0,0.0,0.0,0.0,0.25,0.25,0.25,0.0,0.0,0.0,0.25,,,,,,,BCC,BCC_SS,"The alloy NbTaTiV contains 4 elemental compositions: Ti (0.25), V (0.25), Nb (0.25), Ta (0.25) and without heat treatment,showing a BCC microstructure and BCC_SS phases.",,10.1016/j.proeng.2012.03.043
NbTiV0.3Zr,0.0,0.0,0.0,0.0,0.0,0.0,0.0,0.303030303,0.090909091,0.303030303,0.0,0.303030303,0.0,0.0,,,,,,,BCC,BCC_SS,"The alloy NbTiV0.3Zr contains 4 elemental compositions: Ti (0.303030303), V (0.090909091), Nb (0.303030303), Zr (0.303030303) and without heat treatment,showing a BCC microstructure and BCC_SS phases.",,10.1016/j.matdes.2015.06.072
CoFeNi,0.0,0.333333333,0.0,0.333333333,0.333333333,0.0,0.0,0.0,0.0,0.0,0.0,0.0,0.0,0.0,,,,,,,FCC,FCC_SS,"The alloy CoFeNi contains 3 elemental compositions: Co (0.333333333), Fe (0.333333333), Ni (0.333333333) and without heat treatment,showing a FCC microstructure and FCC_SS phases.",,10.1016/j.jmmm.2014.07.023
