Repository: sandeepangh782/RAG---High-Entropy-alloys

# RAG - High-Entropy-alloys
Prediction of phases in high-entropy alloys using LLMs

File: alloys_with_description.csv (part 2 of 14)
Alloy,Al,Co,Cr,Fe,Ni,Cu,Mn,Ti,V,Nb,Mo,Zr,Hf,Ta,Homogenization_Temp,Homogenization_Time,Annealing_Temp,Annealing_Time_(min),Quenching,HPR,Microstructure,Phases,alloy_description,Unnamed: 24,References
CoFeNiSi0.25,0.0,0.307692308,0.0,0.307692308,0.307692308,0.0,0.0,0.0,0.0,0.0,0.0,0.0,0.0,0.0,,,,,,,FCC,FCC_SS,"The alloy CoFeNiSi0.25 contains 3 elemental compositions: Co (0.307692308), Fe (0.307692308), Ni (0.307692308) and without heat treatment,showing a FCC microstructure and FCC_SS phases.",,10.1016/j.jmmm.2014.07.023
CoFeNiSi0.5,0.0,0.285714286,0.0,0.285714286,0.285714286,0.0,0.0,0.0,0.0,0.0,0.0,0.0,0.0,0.0,,,,,,,FCC + Im,Im,"The alloy CoFeNiSi0.5 contains 3 elemental compositions: Co (0.285714286), Fe (0.285714286), Ni (0.285714286) and without heat treatment,showing a FCC and Im microstructure and Im phases.",,10.1016/j.jmmm.2014.07.023
CoFeNiSi0.75,0.0,0.266666667,0.0,0.266666667,0.266666667,0.0,0.0,0.0,0.0,0.0,0.0,0.0,0.0,0.0,,,,,,,FCC + Im,Im,"The alloy CoFeNiSi0.75 contains 3 elemental compositions: Co (0.266666667), Fe (0.266666667), Ni (0.266666667) and without heat treatment,showing a FCC and Im microstructure and Im phases.",,10.1016/j.jmmm.2014.07.023
Al0.25CoFeNi,0.076923077,0.307692308,0.0,0.307692308,0.307692308,0.0,0.0,0.0,0.0,0.0,0.0,0.0,0.0,0.0,,,,,,,FCC,FCC_SS,"The alloy Al0.25CoFeNi contains 4 elemental compositions: Al (0.076923077), Co (0.307692308), Fe (0.307692308), Ni (0.307692308) and without heat treatment,showing a FCC microstructure and FCC_SS phases.",,10.1016/j.jmmm.2014.07.023
Al0.5CoFeNi,0.142857143,0.285714286,0.0,0.285714286,0.285714286,0.0,0.0,0.0,0.0,0.0,0.0,0.0,0.0,0.0,,,,,,,FCC + BCC,FCC_PLUS_BCC,"The alloy Al0.5CoFeNi contains 4 elemental compositions: Al (0.142857143), Co (0.285714286), Fe (0.285714286), Ni (0.285714286) and without heat treatment,showing a FCC and BCC microstructure and FCC_PLUS_BCC phases.",,10.1016/j.jmmm.2014.07.023
Al0.75CoFeNi,0.2,0.266666667,0.0,0.266666667,0.266666667,0.0,0.0,0.0,0.0,0.0,0.0,0.0,0.0,0.0,,,,,,,FCC + BCC,FCC_PLUS_BCC,"The alloy Al0.75CoFeNi contains 4 elemental compositions: Al (0.2), Co (0.266666667), Fe (0.266666667), Ni (0.266666667) and without heat treatment,showing a FCC and BCC microstructure and FCC_PLUS_BCC phases.",,10.1016/j.jmmm.2014.07.023
CoCrFeNi,0.0,0.25,0.25,0.25,0.25,0.0,0.0,0.0,0.0,0.0,0.0,0.0,0.0,0.0,,,,,,,FCC,FCC_SS,"The alloy CoCrFeNi contains 4 elemental compositions: Co (0.25), Cr (0.25), Fe (0.25), Ni (0.25) and without heat treatment,showing a FCC microstructure and FCC_SS phases.",,10.1016/j.intermet.2015.01.004
CoCrFeNb0.103Ni,0.0,0.243724104,0.243724104,0.243724104,0.243724104,0.0,0.0,0.0,0.0,0.025103583,0.0,0.0,0.0,0.0,,,,,,,FCC + Im,Im,"The alloy CoCrFeNb0.103Ni contains 5 elemental compositions: Co (0.243724104), Cr (0.243724104), Fe (0.243724104), Ni (0.243724104), Nb (0.025103583) and without heat treatment,showing a FCC and Im microstructure and Im phases.",,10.1016/j.intermet.2015.01.004
CoCrFeNb0.155Ni,0.0,0.240673887,0.240673887,0.240673887,0.240673887,0.0,0.0,0.0,0.0,0.037304452,0.0,0.0,0.0,0.0,,,,,,,FCC + Im,Im,"The alloy CoCrFeNb0.155Ni contains 5 elemental compositions: Co (0.240673887), Cr (0.240673887), Fe (0.240673887), Ni (0.240673887), Nb (0.037304452) and without heat treatment,showing a FCC and Im microstructure and Im phases.",,10.1016/j.intermet.2015.01.004
CoCrFeNb0.206Ni,0.0,0.237755587,0.237755587,0.237755587,0.237755587,0.0,0.0,0.0,0.0,0.048977651,0.0,0.0,0.0,0.0,,,,,,,FCC + Im,Im,"The alloy CoCrFeNb0.206Ni contains 5 elemental compositions: Co (0.237755587), Cr (0.237755587), Fe (0.237755587), Ni (0.237755587), Nb (0.048977651) and without heat treatment,showing a FCC and Im microstructure and Im phases.",,10.1016/j.intermet.2015.01.004
CoCrFeNb0.309Ni,0.0,0.232072407,0.232072407,0.232072407,0.232072407,0.0,0.0,0.0,0.0,0.071710374,0.0,0.0,0.0,0.0,,,,,,,FCC + Im,Im,"The alloy CoCrFeNb0.309Ni contains 5 elemental compositions: Co (0.232072407), Cr (0.232072407), Fe (0.232072407), Ni (0.232072407), Nb (0.071710374) and without heat treatment,showing a FCC and Im microstructure and Im phases.",,10.1016/j.intermet.2015.01.004
CoCrFeNb0.412Ni,0.0,0.226654578,0.226654578,0.226654578,0.226654578,0.0,0.0,0.0,0.0,0.093381686,0.0,0.0,0.0,0.0,,,,,,,FCC + Im,Im,"The alloy CoCrFeNb0.412Ni contains 5 elemental compositions: Co (0.226654578), Cr (0.226654578), Fe (0.226654578), Ni (0.226654578), Nb (0.093381686) and without heat treatment,showing a FCC and Im microstructure and Im phases.",,10.1016/j.intermet.2015.01.004
AlCoCrFeNi,0.2,0.2,0.2,0.2,0.2,0.0,0.0,0.0,0.0,0.0,0.0,0.0,0.0,0.0,,,,,,,BCC,BCC_SS,"The alloy AlCoCrFeNi contains 5 elemental compositions: Al (0.2), Co (0.2), Cr (0.2), Fe (0.2), Ni (0.2) and without heat treatment,showing a BCC microstructure and BCC_SS phases.",,10.1016/j.msea.2008.01.064
AlCoCrFeNi,0.2,0.2,0.2,0.2,0.2,0.0,0.0,0.0,0.0,0.0,0.0,0.0,0.0,0.0,,,,,,,BCC,BCC_SS,"The alloy AlCoCrFeNi contains 5 elemental compositions: Al (0.2), Co (0.2), Cr (0.2), Fe (0.2), Ni (0.2) and without heat treatment,showing a BCC microstructure and BCC_SS phases.",,10.1016/j.msea.2010.07.028
AlCoCrFeNi,0.2,0.2,0.2,0.2,0.2,0.0,0.0,0.0,0.0,0.0,0.0,0.0,0.0,0.0,,,,,,,BCC,BCC_SS,"The alloy AlCoCrFeNi contains 5 elemental compositions: Al (0.2), Co (0.2), Cr (0.2), Fe (0.2), Ni (0.2) and without heat treatment,showing a BCC microstructure and BCC_SS phases.",,10.1016/j.msea.2010.07.049
AlCoCrFeNi,0.2,0.2,0.2,0.2,0.2,0.0,0.0,0.0,0.0,0.0,0.0,0.0,0.0,0.0,,,,,,,BCC,BCC_SS,"The alloy AlCoCrFeNi contains 5 elemental compositions: Al (0.2), Co (0.2), Cr (0.2), Fe (0.2), Ni (0.2) and without heat treatment,showing a BCC microstructure and BCC_SS phases.",,10.1016/j.jallcom.2010.10.047
AlC0.1CoCrFeNi,0.196078431,0.196078431,0.196078431,0.196078431,0.196078431,0.0,0.0,0.0,0.0,0.0,0.0,0.0,0.0,0.0,,,,,,,BCC + Im,Im,"The alloy AlC0.1CoCrFeNi contains 5 elemental compositions: Al (0.196078431), Co (0.196078431), Cr (0.196078431), Fe (0.196078431), Ni (0.196078431) and without heat treatment,showing a BCC and Im microstructure and Im phases.",,10.1016/j.jallcom.2010.10.047
AlC0.2CoCrFeNi,0.192307692,0.192307692,0.192307692,0.192307692,0.192307692,0.0,0.0,0.0,0.0,0.0,0.0,0.0,0.0,0.0,,,,,,,BCC + Im,Im,"The alloy AlC0.2CoCrFeNi contains 5 elemental compositions: Al (0.192307692), Co (0.192307692), Cr (0.192307692), Fe (0.192307692), Ni (0.192307692) and without heat treatment,showing a BCC and Im microstructure and Im phases.",,10.1016/j.jallcom.2010.10.047
AlC0.3CoCrFeNi,0.188679245,0.188679245,0.188679245,0.188679245,0.188679245,0.0,0.0,0.0,0.0,0.0,0.0,0.0,0.0,0.0,,,,,,,BCC + Im,Im,"The alloy AlC0.3CoCrFeNi contains 5 elemental compositions: Al (0.188679245), Co (0.188679245), Cr (0.188679245), Fe (0.188679245), Ni (0.188679245) and without heat treatment,showing a BCC and Im microstructure and Im phases.",,10.1016/j.jallcom.2010.10.047
AlC0.4CoCrFeNi,0.185185185,0.185185185,0.185185185,0.185185185,0.185185185,0.0,0.0,0.0,0.0,0.0,0.0,0.0,0.0,0.0,,,,,,,BCC + Im,Im,"The alloy AlC0.4CoCrFeNi contains 5 elemental compositions: Al (0.185185185), Co (0.185185185), Cr (0.185185185), Fe (0.185185185), Ni (0.185185185) and without heat treatment,showing a BCC and Im microstructure and Im phases.",,10.1016/j.jallcom.2010.10.047
AlC0.5CoCrFeNi,0.181818182,0.181818182,0.181818182,0.181818182,0.181818182,0.0,0.0,0.0,0.0,0.0,0.0,0.0,0.0,0.0,,,,,,,BCC + Im,Im,"The alloy AlC0.5CoCrFeNi contains 5 elemental compositions: Al (0.181818182), Co (0.181818182), Cr (0.181818182), Fe (0.181818182), Ni (0.181818182) and without heat treatment,showing a BCC and Im microstructure and Im phases.",,10.1016/j.jallcom.2010.10.047
AlCCoCrFeNi,0.166666667,0.166666667,0.166666667,0.166666667,0.166666667,0.0,0.0,0.0,0.0,0.0,0.0,0.0,0.0,0.0,,,,,,,BCC + Im,Im,"The alloy AlCCoCrFeNi contains 5 elemental compositions: Al (0.166666667), Co (0.166666667), Cr (0.166666667), Fe (0.166666667), Ni (0.166666667) and without heat treatment,showing a BCC and Im microstructure and Im phases.",,10.1016/j.jallcom.2010.10.047
AlCoCrFeMo0.1Ni,0.196078431,0.196078431,0.196078431,0.196078431,0.196078431,0.0,0.0,0.0,0.0,0.0,0.019607843,0.0,0.0,0.0,,,,,,,BCC,BCC_SS,"The alloy AlCoCrFeMo0.1Ni contains 6 elemental compositions: Al (0.196078431), Co (0.196078431), Cr (0.196078431), Fe (0.196078431), Ni (0.196078431), Mo (0.019607843) and without heat treatment,showing a BCC microstructure and BCC_SS phases.",,10.1016/j.msea.2010.07.028
AlCoCrFeMo0.2Ni,0.192307692,0.192307692,0.192307692,0.192307692,0.192307692,0.0,0.0,0.0,0.0,0.0,0.038461538,0.0,0.0,0.0,,,,,,,BCC + Im,Im,"The alloy AlCoCrFeMo0.2Ni contains 6 elemental compositions: Al (0.192307692), Co (0.192307692), Cr (0.192307692), Fe (0.192307692), Ni (0.192307692), Mo (0.038461538) and without heat treatment,showing a BCC and Im microstructure and Im phases.",,10.1016/j.msea.2010.07.028
AlCoCrFeMo0.3Ni,0.188679245,0.188679245,0.188679245,0.188679245,0.188679245,0.0,0.0,0.0,0.0,0.0,0.056603774,0.0,0.0,0.0,,,,,,,BCC + Im,Im,"The alloy AlCoCrFeMo0.3Ni contains 6 elemental compositions: Al (0.188679245), Co (0.188679245), Cr (0.188679245), Fe (0.188679245), Ni (0.188679245), Mo (0.056603774) and without heat treatment,showing a BCC and Im microstructure and Im phases.",,10.1016/j.msea.2010.07.028
AlCoCrFeMo0.4Ni,0.185185185,0.185185185,0.185185185,0.185185185,0.185185185,0.0,0.0,0.0,0.0,0.0,0.074074074,0.0,0.0,0.0,,,,,,,BCC + Im,Im,"The alloy AlCoCrFeMo0.4Ni contains 6 elemental compositions: Al (0.185185185), Co (0.185185185), Cr (0.185185185), Fe (0.185185185), Ni (0.185185185), Mo (0.074074074) and without heat treatment,showing a BCC and Im microstructure and Im phases.",,10.1016/j.msea.2010.07.028
AlCoCrFeMo0.5Ni,0.181818182,0.181818182,0.181818182,0.181818182,0.181818182,0.0,0.0,0.0,0.0,0.0,0.090909091,0.0,0.0,0.0,,,,,,,BCC + Im,Im,"The alloy AlCoCrFeMo0.5Ni contains 6 elemental compositions: Al (0.181818182), Co (0.181818182), Cr (0.181818182), Fe (0.181818182), Ni (0.181818182), Mo (0.090909091) and without heat treatment,showing a BCC and Im microstructure and Im phases.",,10.1016/j.msea.2010.07.028
AlCoCrFeNi,0.2,0.2,0.2,0.2,0.2,0.0,0.0,0.0,0.0,0.0,0.0,0.0,0.0,0.0,,,,,,,BCC,BCC_SS,"The alloy AlCoCrFeNi contains 5 elemental compositions: Al (0.2), Co (0.2), Cr (0.2), Fe (0.2), Ni (0.2) and without heat treatment,showing a BCC microstructure and BCC_SS phases.",,10.1016/j.msea.2011.10.110
AlCoCrFeNb0.1Ni,0.196078431,0.196078431,0.196078431,0.196078431,0.196078431,0.0,0.0,0.0,0.0,0.019607843,0.0,0.0,0.0,0.0,,,,,,,BCC,BCC_SS,"The alloy AlCoCrFeNb0.1Ni contains 6 elemental compositions: Al (0.196078431), Co (0.196078431), Cr (0.196078431), Fe (0.196078431), Ni (0.196078431), Nb (0.019607843) and without heat treatment,showing a BCC microstructure and BCC_SS phases.",,10.1016/j.msea.2011.10.110
AlCoCrFeNb0.25Ni,0.19047619,0.19047619,0.19047619,0.19047619,0.19047619,0.0,0.0,0.0,0.0,0.047619048,0.0,0.0,0.0,0.0,,,,,,,BCC + Im,Im,"The alloy AlCoCrFeNb0.25Ni contains 6 elemental compositions: Al (0.19047619), Co (0.19047619), Cr (0.19047619), Fe (0.19047619), Ni (0.19047619), Nb (0.047619048) and without heat treatment,showing a BCC and Im microstructure and Im phases.",,10.1016/j.msea.2011.10.110
AlCoCrFeNb0.5Ni,0.181818182,0.181818182,0.181818182,0.181818182,0.181818182,0.0,0.0,0.0,0.0,0.090909091,0.0,0.0,0.0,0.0,,,,,,,BCC + Im,Im,"The alloy AlCoCrFeNb0.5Ni contains 6 elemental compositions: Al (0.181818182), Co (0.181818182), Cr (0.181818182), Fe (0.181818182), Ni (0.181818182), Nb (0.090909091) and without heat treatment,showing a BCC and Im microstructure and Im phases.",,10.1016/j.msea.2011.10.110
AlCoCrFeNiSi0.2,0.192307692,0.192307692,0.192307692,0.192307692,0.192307692,0.0,0.0,0.0,0.0,0.0,0.0,0.0,0.0,0.0,,,,,,,BCC,BCC_SS,"The alloy AlCoCrFeNiSi0.2 contains 5 elemental compositions: Al (0.192307692), Co (0.192307692), Cr (0.192307692), Fe (0.192307692), Ni (0.192307692) and without heat treatment,showing a BCC microstructure and BCC_SS phases.",,10.1016/j.msea.2010.07.049
AlCoCrFeNiSi0.4,0.185185185,0.185185185,0.185185185,0.185185185,0.185185185,0.0,0.0,0.0,0.0,0.0,0.0,0.0,0.0,0.0,,,,,,,BCC,BCC_SS,"The alloy AlCoCrFeNiSi0.4 contains 5 elemental compositions: Al (0.185185185), Co (0.185185185), Cr (0.185185185), Fe (0.185185185), Ni (0.185185185) and without heat treatment,showing a BCC microstructure and BCC_SS phases.",,10.1016/j.msea.2010.07.049
AlCoCrFeNiSi0.6,0.178571429,0.178571429,0.178571429,0.178571429,0.178571429,0.0,0.0,0.0,0.0,0.0,0.0,0.0,0.0,0.0,,,,,,,BCC,BCC_SS,"The alloy AlCoCrFeNiSi0.6 contains 5 elemental compositions: Al (0.178571429), Co (0.178571429), Cr (0.178571429), Fe (0.178571429), Ni (0.178571429) and without heat treatment,showing a BCC microstructure and BCC_SS phases.",,10.1016/j.msea.2010.07.049
AlCoCrFeNiSi0.8,0.172413793,0.172413793,0.172413793,0.172413793,0.172413793,0.0,0.0,0.0,0.0,0.0,0.0,0.0,0.0,0.0,,,,,,,BCC + Im,Im,"The alloy AlCoCrFeNiSi0.8 contains 5 elemental compositions: Al (0.172413793), Co (0.172413793), Cr (0.172413793), Fe (0.172413793), Ni (0.172413793) and without heat treatment,showing a BCC and Im microstructure and Im phases.",,10.1016/j.msea.2010.07.049
AlCoCrFeNiSi,0.166666667,0.166666667,0.166666667,0.166666667,0.166666667,0.0,0.0,0.0,0.0,0.0,0.0,0.0,0.0,0.0,,,,,,,BCC + Im,Im,"The alloy AlCoCrFeNiSi contains 5 elemental compositions: Al (0.166666667), Co (0.166666667), Cr (0.166666667), Fe (0.166666667), Ni (0.166666667) and without heat treatment,showing a BCC and Im microstructure and Im phases.",,10.1016/j.msea.2010.07.049
CoCrCu1FeNiTi0.5,0.0,0.222222222,0.222222222,0.222222222,0.222222222,0.0,0.0,0.111111111,0.0,0.0,0.0,0.0,0.0,0.0,,,,,,,FCC,FCC_SS,"The alloy CoCrCu1FeNiTi0.5 contains 5 elemental compositions: Co (0.222222222), Cr (0.222222222), Fe (0.222222222), Ni (0.222222222), Ti (0.111111111) and without heat treatment,showing a FCC microstructure and FCC_SS phases.",,10.1016/j.jallcom.2008.11.059
Al0.5CoCrCu0.5FeNiTi0.5,0.090909091,0.181818182,0.181818182,0.181818182,0.181818182,0.090909091,0.0,0.090909091,0.0,0.0,0.0,0.0,0.0,0.0,,,,,,,FCC + BCC,FCC_PLUS_BCC,"The alloy Al0.5CoCrCu0.5FeNiTi0.5 contains 7 elemental compositions: Al (0.090909091), Co (0.181818182), Cr (0.181818182), Fe (0.181818182), Ni (0.181818182), Cu (0.090909091), Ti (0.090909091) and without heat treatment,showing a FCC and BCC microstructure and FCC_PLUS_BCC phases.",,10.1016/j.jallcom.2008.11.059
Al0.75CoCrCu0.25FeNiTi0.5,0.136363636,0.181818182,0.181818182,0.181818182,0.181818182,0.045454545,0.0,0.090909091,0.0,0.0,0.0,0.0,0.0,0.0,,,,,,,BCC,BCC_SS,"The alloy Al0.75CoCrCu0.25FeNiTi0.5 contains 7 elemental compositions: Al (0.136363636), Co (0.181818182), Cr (0.181818182), Fe (0.181818182), Ni (0.181818182), Cu (0.045454545), Ti (0.090909091) and without heat treatment,showing a BCC microstructure and BCC_SS phases.",,10.1016/j.jallcom.2008.11.059
AlCoCrFeNiTi0.5,0.181818182,0.181818182,0.181818182,0.181818182,0.181818182,0.0,0.0,0.090909091,0.0,0.0,0.0,0.0,0.0,0.0,,,,,,,BCC,BCC_SS,"The alloy AlCoCrFeNiTi0.5 contains 6 elemental compositions: Al (0.181818182), Co (0.181818182), Cr (0.181818182), Fe (0.181818182), Ni (0.181818182), Ti (0.090909091) and without heat treatment,showing a BCC microstructure and BCC_SS phases.",,10.1016/j.jallcom.2008.11.059
AlCoCrFeNiTi,0.166666667,0.166666667,0.166666667,0.166666667,0.166666667,0.0,0.0,0.166666667,0.0,0.0,0.0,0.0,0.0,0.0,,,,,,,BCC,BCC_SS,"The alloy AlCoCrFeNiTi contains 6 elemental compositions: Al (0.166666667), Co (0.166666667), Cr (0.166666667), Fe (0.166666667), Ni (0.166666667), Ti (0.166666667) and without heat treatment,showing a BCC microstructure and BCC_SS phases.",,10.1063/1.2734517
AlCoCrFeNiTi1.5,0.153846154,0.153846154,0.153846154,0.153846154,0.153846154,0.0,0.0,0.230769231,0.0,0.0,0.0,0.0,0.0,0.0,,,,,,,BCC + Im,Im,"The alloy AlCoCrFeNiTi1.5 contains 6 elemental compositions: Al (0.153846154), Co (0.153846154), Cr (0.153846154), Fe (0.153846154), Ni (0.153846154), Ti (0.230769231) and without heat treatment,showing a BCC and Im microstructure and Im phases.",,10.1063/1.2734517
CoCrFeMnNi,0.0,0.2,0.2,0.2,0.2,0.0,0.2,0.0,0.0,0.0,0.0,0.0,0.0,0.0,1000.0,1440.0,,,AQ,,FCC,FCC_SS,"The alloy CoCrFeMnNi contains 5 elemental compositions: Co (0.2), Cr (0.2), Fe (0.2), Ni (0.2), Mn (0.2) and with heat treatment -  undergone homogenization process at 1000.0°C, for 1440.0 minutes,, and undergone quenching process (AQ),,showing a FCC microstructure and FCC_SS phases.",,10.1016/j.jallcom.2014.12.157
CoCrFeMnNiV0.25,0.0,0.19047619,0.19047619,0.19047619,0.19047619,0.0,0.19047619,0.0,0.047619048,0.0,0.0,0.0,0.0,0.0,1000.0,1440.0,,,AQ,,FCC,FCC_SS,"The alloy CoCrFeMnNiV0.25 contains 6 elemental compositions: Co (0.19047619), Cr (0.19047619), Fe (0.19047619), Ni (0.19047619), Mn (0.19047619), V (0.047619048) and with heat treatment -  undergone homogenization process at 1000.0°C, for 1440.0 minutes,, and undergone quenching process (AQ),,showing a FCC microstructure and FCC_SS phases.",,10.1016/j.jallcom.2014.12.157
CoCrFeMnNiV0.5,0.0,0.181818182,0.181818182,0.181818182,0.181818182,0.0,0.181818182,0.0,0.090909091,0.0,0.0,0.0,0.0,0.0,1000.0,1440.0,,,AQ,,FCC,FCC_SS,"The alloy CoCrFeMnNiV0.5 contains 6 elemental compositions: Co (0.181818182), Cr (0.181818182), Fe (0.181818182), Ni (0.181818182), Mn (0.181818182), V (0.090909091) and with heat treatment -  undergone homogenization process at 1000.0°C, for 1440.0 minutes,, and undergone quenching process (AQ),,showing a FCC microstructure and FCC_SS phases.",,10.1016/j.jallcom.2014.12.157
CoCrFeMnNiV0.75,0.0,0.173913043,0.173913043,0.173913043,0.173913043,0.0,0.173913043,0.0,0.130434783,0.0,0.0,0.0,0.0,0.0,1000.0,1440.0,,,AQ,,FCC + Im,Im,"The alloy CoCrFeMnNiV0.75 contains 6 elemental compositions: Co (0.173913043), Cr (0.173913043), Fe (0.173913043), Ni (0.173913043), Mn (0.173913043), V (0.130434783) and with heat treatment -  undergone homogenization process at 1000.0°C, for 1440.0 minutes,, and undergone quenching process (AQ),,showing a FCC and Im microstructure and Im phases.",,10.1016/j.jallcom.2014.12.157
CoCrFeMnNiV1.0,0.0,0.166666667,0.166666667,0.166666667,0.166666667,0.0,0.166666667,0.0,0.166666667,0.0,0.0,0.0,0.0,0.0,1000.0,1440.0,,,AQ,,FCC + Im,Im,"The alloy CoCrFeMnNiV1.0 contains 6 elemental compositions: Co (0.166666667), Cr (0.166666667), Fe (0.166666667), Ni (0.166666667), Mn (0.166666667), V (0.166666667) and with heat treatment -  undergone homogenization process at 1000.0°C, for 1440.0 minutes,, and undergone quenching process (AQ),,showing a FCC and Im microstructure and Im phases.",,10.1016/j.jallcom.2014.12.157
CoCrNi,0.0,0.333333333,0.333333333,0.0,0.333333333,0.0,0.0,0.0,0.0,0.0,0.0,0.0,0.0,0.0,1000.0,1440.0,900,30.0,,,FCC,FCC_SS,"The alloy CoCrNi contains 3 elemental compositions: Co (0.333333333), Cr (0.333333333), Ni (0.333333333) and with heat treatment -  undergone homogenization process at 1000.0°C, for 1440.0 minutes,, undergone annealing process at 900°C, for 30.0 minutes,,showing a FCC microstructure and FCC_SS phases.",,10.1016/j.jallcom.2019.06.005
AlCrFeNi,0.25,0.0,0.25,0.25,0.25,0.0,0.0,0.0,0.0,0.0,0.0,0.0,0.0,0.0,,,,,,,BCC,BCC_SS,"The alloy AlCrFeNi contains 4 elemental compositions: Al (0.25), Cr (0.25), Fe (0.25), Ni (0.25) and without heat treatment,showing a BCC microstructure and BCC_SS phases.",,10.1016/j.jallcom.2013.03.253
AlCrFeNiMo0.2,0.238095238,0.0,0.238095238,0.238095238,0.238095238,0.0,0.0,0.0,0.0,0.0,0.047619048,0.0,0.0,0.0,,,,,,,BCC,BCC_SS,"The alloy AlCrFeNiMo0.2 contains 5 elemental compositions: Al (0.238095238), Cr (0.238095238), Fe (0.238095238), Ni (0.238095238), Mo (0.047619048) and without heat treatment,showing a BCC microstructure and BCC_SS phases.",,10.1016/j.jallcom.2013.03.253
AlCrFeNiMo0.5,0.222222222,0.0,0.222222222,0.222222222,0.222222222,0.0,0.0,0.0,0.0,0.0,0.111111111,0.0,0.0,0.0,,,,,,,BCC,BCC_SS,"The alloy AlCrFeNiMo0.5 contains 5 elemental compositions: Al (0.222222222), Cr (0.222222222), Fe (0.222222222), Ni (0.222222222), Mo (0.111111111) and without heat treatment,showing a BCC microstructure and BCC_SS phases.",,10.1016/j.jallcom.2013.03.253
AlCrFeNiMo0.8,0.208333333,0.0,0.208333333,0.208333333,0.208333333,0.0,0.0,0.0,0.0,0.0,0.166666667,0.0,0.0,0.0,,,,,,,BCC + Im,Im,"The alloy AlCrFeNiMo0.8 contains 5 elemental compositions: Al (0.208333333), Cr (0.208333333), Fe (0.208333333), Ni (0.208333333), Mo (0.166666667) and without heat treatment,showing a BCC and Im microstructure and Im phases.",,10.1016/j.jallcom.2013.03.253
Al0.5CoCrCuFeNi,0.090909091,0.181818182,0.181818182,0.181818182,0.181818182,0.181818182,0.0,0.0,0.0,0.0,0.0,0.0,0.0,0.0,,,,,10 °C/min,,FCC,FCC_SS,"The alloy Al0.5CoCrCuFeNi contains 6 elemental compositions: Al (0.090909091), Co (0.181818182), Cr (0.181818182), Fe (0.181818182), Ni (0.181818182), Cu (0.181818182) and with heat treatment -  and undergone quenching process (10 °C/min),,showing a FCC microstructure and FCC_SS phases.",,10.1007/s11661-005-0283-0
AlCoCrCuFeNi,0.166666667,0.166666667,0.166666667,0.166666667,0.166666667,0.166666667,0.0,0.0,0.0,0.0,0.0,0.0,0.0,0.0,,,,,10 °C/min,,FCC + BCC,FCC_PLUS_BCC,"The alloy AlCoCrCuFeNi contains 6 elemental compositions: Al (0.166666667), Co (0.166666667), Cr (0.166666667), Fe (0.166666667), Ni (0.166666667), Cu (0.166666667) and with heat treatment -  and undergone quenching process (10 °C/min),,showing a FCC and BCC microstructure and FCC_PLUS_BCC phases.",,10.1007/s11661-005-0283-0
Al2CoCrCuFeNi,0.285714286,0.142857143,0.142857143,0.142857143,0.142857143,0.142857143,0.0,0.0,0.0,0.0,0.0,0.0,0.0,0.0,,,,,10 °C/min,,FCC + BCC,FCC_PLUS_BCC,"The alloy Al2CoCrCuFeNi contains 6 elemental compositions: Al (0.285714286), Co (0.142857143), Cr (0.142857143), Fe (0.142857143), Ni (0.142857143), Cu (0.142857143) and with heat treatment -  and undergone quenching process (10 °C/min),,showing a FCC and BCC microstructure and FCC_PLUS_BCC phases.",,10.1007/s11661-005-0283-0
AlCrCuFeNi0.6,0.217391304,0.0,0.217391304,0.217391304,0.130434783,0.217391304,0.0,0.0,0.0,0.0,0.0,0.0,0.0,0.0,,,650,240.0,,,FCC + BCC + Im,Im,"The alloy AlCrCuFeNi0.6 contains 5 elemental compositions: Al (0.217391304), Cr (0.217391304), Fe (0.217391304), Ni (0.130434783), Cu (0.217391304) and with heat treatment -  undergone annealing process at 650°C, for 240.0 minutes,,showing a FCC and BCC and Im microstructure and Im phases.",,10.1016/j.msea.2011.11.063
AlCrCuFeNi0.8,0.208333333,0.0,0.208333333,0.208333333,0.166666667,0.208333333,0.0,0.0,0.0,0.0,0.0,0.0,0.0,0.0,,,650,240.0,,,FCC + BCC + Im,Im,"The alloy AlCrCuFeNi0.8 contains 5 elemental compositions: Al (0.208333333), Cr (0.208333333), Fe (0.208333333), Ni (0.166666667), Cu (0.208333333) and with heat treatment -  undergone annealing process at 650°C, for 240.0 minutes,,showing a FCC and BCC and Im microstructure and Im phases.",,10.1016/j.msea.2011.11.063
AlCrCuFeNi,0.2,0.0,0.2,0.2,0.2,0.2,0.0,0.0,0.0,0.0,0.0,0.0,0.0,0.0,,,650,240.0,,,FCC + BCC + Im,Im,"The alloy AlCrCuFeNi contains 5 elemental compositions: Al (0.2), Cr (0.2), Fe (0.2), Ni (0.2), Cu (0.2) and with heat treatment -  undergone annealing process at 650°C, for 240.0 minutes,,showing a FCC and BCC and Im microstructure and Im phases.",,10.1016/j.msea.2011.11.063
AlCrCuFeNi1.2,0.192307692,0.0,0.192307692,0.192307692,0.230769231,0.192307692,0.0,0.0,0.0,0.0,0.0,0.0,0.0,0.0,,,650,240.0,,,FCC + BCC + Im,Im,"The alloy AlCrCuFeNi1.2 contains 5 elemental compositions: Al (0.192307692), Cr (0.192307692), Fe (0.192307692), Ni (0.230769231), Cu (0.192307692) and with heat treatment -  undergone annealing process at 650°C, for 240.0 minutes,,showing a FCC and BCC and Im microstructure and Im phases.",,10.1016/j.msea.2011.11.063
AlCrCuFeNi1.4,0.185185185,0.0,0.185185185,0.185185185,0.259259259,0.185185185,0.0,0.0,0.0,0.0,0.0,0.0,0.0,0.0,,,650,240.0,,,FCC + BCC + Im,Im,"The alloy AlCrCuFeNi1.4 contains 5 elemental compositions: Al (0.185185185), Cr (0.185185185), Fe (0.185185185), Ni (0.259259259), Cu (0.185185185) and with heat treatment -  undergone annealing process at 650°C, for 240.0 minutes,,showing a FCC and BCC and Im microstructure and Im phases.",,10.1016/j.msea.2011.11.063
AlCoCrCuFeNi,0.166666667,0.166666667,0.166666667,0.166666667,0.166666667,0.166666667,0.0,0.0,0.0,0.0,0.0,0.0,0.0,0.0,,,,,,,FCC + BCC,FCC_PLUS_BCC,"The alloy AlCoCrCuFeNi contains 6 elemental compositions: Al (0.166666667), Co (0.166666667), Cr (0.166666667), Fe (0.166666667), Ni (0.166666667), Cu (0.166666667) and without heat treatment,showing a FCC and BCC microstructure and FCC_PLUS_BCC phases.",,10.1016/j.intermet.2008.08.012
HfNbTiZr,0.0,0.0,0.0,0.0,0.0,0.0,0.0,0.25,0.0,0.25,0.0,0.25,0.25,0.0,,1300.0,360,,FC,,BCC,BCC_SS,"The alloy HfNbTiZr contains 4 elemental compositions: Ti (0.25), Nb (0.25), Zr (0.25), Hf (0.25) and with heat treatment -  for 1300.0 minutes,, undergone annealing process at 360°C, and undergone quenching process (FC),,showing a BCC microstructure and BCC_SS phases.",,10.1016/j.matlet.2014.05.134
NbTiV2Zr,0.0,0.0,0.0,0.0,0.0,0.0,0.0,0.2,0.4,0.2,0.0,0.2,0.0,0.0,1200.0,120.0,1200,1400.0,,,BCC,BCC_SS,"The alloy NbTiV2Zr contains 4 elemental compositions: Ti (0.2), V (0.4), Nb (0.2), Zr (0.2) and with heat treatment -  undergone homogenization process at 1200.0°C, for 120.0 minutes,, undergone annealing process at 1200°C, for 1400.0 minutes,,showing a BCC microstructure and BCC_SS phases.",,10.1016/j.actamat.2012.11.032
CoCrFeMnNi,0.0,0.2,0.2,0.2,0.2,0.0,0.2,0.0,0.0,0.0,0.0,0.0,0.0,0.0,1100.0,360.0,800,60.0,,,FCC,FCC_SS,"The alloy CoCrFeMnNi contains 5 elemental compositions: Co (0.2), Cr (0.2), Fe (0.2), Ni (0.2), Mn (0.2) and with heat treatment -  undergone homogenization process at 1100.0°C, for 360.0 minutes,, undergone annealing process at 800°C, for 60.0 minutes,,showing a FCC microstructure and FCC_SS phases.",,10.1016/j.intermet.2018.04.022
CoCrFeMnNi,0.0,0.2,0.2,0.2,0.2,0.0,0.2,0.0,0.0,0.0,0.0,0.0,0.0,0.0,,,,,,,FCC,FCC_SS,"The alloy CoCrFeMnNi contains 5 elemental compositions: Co (0.2), Cr (0.2), Fe (0.2), Ni (0.2), Mn (0.2) and without heat treatment,showing a FCC microstructure and FCC_SS phases.",,https://pdfs.semanticscholar.org/ed41/eea027857bd579d3f666ddd9f10db97adf01.pdf
HfMoNbTiZr,0.0,0.0,0.0,0.0,0.0,0.0,0.0,0.2,0.0,0.2,0.2,0.2,0.2,0.0,,,,,,,BCC + Im,Im,"The alloy HfMoNbTiZr contains 5 elemental compositions: Ti (0.2), Nb (0.2), Mo (0.2), Zr (0.2), Hf (0.2) and without heat treatment,showing a BCC and Im microstructure and Im phases.",,10.3390/e21010015
CoCrFeMnNi,0.0,0.2,0.2,0.2,0.2,0.0,0.2,0.0,0.0,0.0,0.0,0.0,0.0,0.0,1100.0,360.0,1150,60.0,WQ,CW,FCC,FCC_SS,"The alloy CoCrFeMnNi contains 5 elemental compositions: Co (0.2), Cr (0.2), Fe (0.2), Ni (0.2), Mn (0.2) and with heat treatment -  undergone homogenization process at 1100.0°C, for 360.0 minutes,, undergone annealing process at 1150°C, for 60.0 minutes,, and undergone quenching process (WQ),, with an HPR (Hot Plasticity Ratio) value of CW,showing a FCC microstructure and FCC_SS phases.",,10.3390/e20120967
VCrFeTa0.1W0.1,0.0,0.0,0.3125,0.3125,0.0,0.0,0.0,0.0,0.3125,0.0,0.0,0.0,0.0,0.03125,,,800,1500.0,WQ,,BCC,BCC_SS,"The alloy VCrFeTa0.1W0.1 contains 4 elemental compositions: Cr (0.3125), Fe (0.3125), V (0.3125), Ta (0.03125) and with heat treatment -  undergone annealing process at 800°C, for 1500.0 minutes,, and undergone quenching process (WQ),,showing a BCC microstructure and BCC_SS phases.",,10.3390/e20120951
VCrFeTa0.2W0.2,0.0,0.0,0.294117647,0.294117647,0.0,0.0,0.0,0.0,0.294117647,0.0,0.0,0.0,0.0,0.058823529,,,800,1500.0,WQ,,BCC,BCC_SS,"The alloy VCrFeTa0.2W0.2 contains 4 elemental compositions: Cr (0.294117647), Fe (0.294117647), V (0.294117647), Ta (0.058823529) and with heat treatment -  undergone annealing process at 800°C, for 1500.0 minutes,, and undergone quenching process (WQ),,showing a BCC microstructure and BCC_SS phases.",,10.3390/e20120951
VCrFeTa0.4W0.4,0.0,0.0,0.263157895,0.263157895,0.0,0.0,0.0,0.0,0.263157895,0.0,0.0,0.0,0.0,0.105263158,,,800,1500.0,WQ,,BCC + Im,Im,"The alloy VCrFeTa0.4W0.4 contains 4 elemental compositions: Cr (0.263157895), Fe (0.263157895), V (0.263157895), Ta (0.105263158) and with heat treatment -  undergone annealing process at 800°C, for 1500.0 minutes,, and undergone quenching process (WQ),,showing a BCC and Im microstructure and Im phases.",,10.3390/e20120951
Al0.5CoCrFeNi,0.111111111,0.222222222,0.222222222,0.222222222,0.222222222,0.0,0.0,0.0,0.0,0.0,0.0,0.0,0.0,0.0,,,,,,,FCC,FCC_SS,"The alloy Al0.5CoCrFeNi contains 5 elemental compositions: Al (0.111111111), Co (0.222222222), Cr (0.222222222), Fe (0.222222222), Ni (0.222222222) and without heat treatment,showing a FCC microstructure and FCC_SS phases.",,10.3390/e20120917
Al0.5CoCrFeNi,0.111111111,0.222222222,0.222222222,0.222222222,0.222222222,0.0,0.0,0.0,0.0,0.0,0.0,0.0,0.0,0.0,,,,,,,FCC + BCC,FCC_PLUS_BCC,"The alloy Al0.5CoCrFeNi contains 5 elemental compositions: Al (0.111111111), Co (0.222222222), Cr (0.222222222), Fe (0.222222222), Ni (0.222222222) and without heat treatment,showing a FCC and BCC microstructure and FCC_PLUS_BCC phases.",,10.3390/e20120917
Al65Cu5Fe5Mg5Si15Zn5,0.65,0.0,0.0,0.05,0.0,0.05,0.0,0.0,0.0,0.0,0.0,0.0,0.0,0.0,,,,,,,FCC + Im,Im,"The alloy Al65Cu5Fe5Mg5Si15Zn5 contains 3 elemental compositions: Al (0.65), Fe (0.05), Cu (0.05) and without heat treatment,showing a FCC and Im microstructure and Im phases.",,10.1038/s41598-019-43329-w
Al65Cu5Mg5Ni5Si15Zn5,0.65,0.0,0.0,0.05,0.0,0.05,0.0,0.0,0.0,0.0,0.0,0.0,0.0,0.0,,,,,,,FCC + Im,Im,"The alloy Al65Cu5Mg5Ni5Si15Zn5 contains 3 elemental compositions: Al (0.65), Fe (0.05), Cu (0.05) and without heat treatment,showing a FCC and Im microstructure and Im phases.",,10.1038/s41598-019-43329-w
Al70Cr5Cu5Mg5Si10Zn5,0.7,0.0,0.05,0.0,0.0,0.05,0.0,0.0,0.0,0.0,0.0,0.0,0.0,0.0,,,,,,,FCC + Im,Im,"The alloy Al70Cr5Cu5Mg5Si10Zn5 contains 3 elemental compositions: Al (0.7), Cr (0.05), Cu (0.05) and without heat treatment,showing a FCC and Im microstructure and Im phases.",,10.1038/s41598-019-43329-w
Al70Cu5Mg5Mn5Si10Zn5,0.736842105,0.0,0.0,0.0,0.0,0.052631579,0.0,0.0,0.0,0.0,0.0,0.0,0.0,0.0,,,,,,,FCC + Im,Im,"The alloy Al70Cu5Mg5Mn5Si10Zn5 contains 2 elemental compositions: Al (0.736842105), Cu (0.052631579) and without heat treatment,showing a FCC and Im microstructure and Im phases.",,10.1038/s41598-019-43329-w
Al70Cu5Mg5Si10Zn5Zr5,0.7,0.0,0.0,0.0,0.0,0.05,0.0,0.0,0.0,0.0,0.0,0.05,0.0,0.0,,,,,,,FCC + Im,Im,"The alloy Al70Cu5Mg5Si10Zn5Zr5 contains 3 elemental compositions: Al (0.7), Cu (0.05), Zr (0.05) and without heat treatment,showing a FCC and Im microstructure and Im phases.",,10.1038/s41598-019-43329-w
MoNbHfZrTi,0.0,0.0,0.0,0.0,0.0,0.0,0.0,0.2,0.0,0.2,0.2,0.2,0.2,0.0,,,,,,,BCC,BCC_SS,"The alloy MoNbHfZrTi contains 5 elemental compositions: Ti (0.2), Nb (0.2), Mo (0.2), Zr (0.2), Hf (0.2) and without heat treatment,showing a BCC microstructure and BCC_SS phases.",,10.1016/j.intermet.2015.10.011
AlCoCrCuFeNi,0.166666667,0.166666667,0.166666667,0.166666667,0.166666667,0.166666667,0.0,0.0,0.0,0.0,0.0,0.0,0.0,0.0,,,,,,,FCC + BCC + Im,Im,"The alloy AlCoCrCuFeNi contains 6 elemental compositions: Al (0.166666667), Co (0.166666667), Cr (0.166666667), Fe (0.166666667), Ni (0.166666667), Cu (0.166666667) and without heat treatment,showing a FCC and BCC and Im microstructure and Im phases.",,10.1016/j.triboint.2018.10.012
AlCoCrFeNiTi0.5,0.181818182,0.181818182,0.181818182,0.181818182,0.181818182,0.0,0.0,0.090909091,0.0,0.0,0.0,0.0,0.0,0.0,,,,,,,BCC,BCC_SS,"The alloy AlCoCrFeNiTi0.5 contains 6 elemental compositions: Al (0.181818182), Co (0.181818182), Cr (0.181818182), Fe (0.181818182), Ni (0.181818182), Ti (0.090909091) and without heat treatment,showing a BCC microstructure and BCC_SS phases.",,10.1016/j.triboint.2018.10.012
NbCrMo0.5Ta0.5TiZr,0.0,0.0,0.2,0.0,0.0,0.0,0.0,0.2,0.0,0.2,0.1,0.2,0.0,0.1,,,,,,,BCC + Im,Im,"The alloy NbCrMo0.5Ta0.5TiZr contains 6 elemental compositions: Cr (0.2), Ti (0.2), Nb (0.2), Mo (0.1), Zr (0.2), Ta (0.1) and without heat treatment,showing a BCC and Im microstructure and Im phases.",,10.1016/j.msea.2017.12.021
AlCoCrFeNi ,0.2,0.2,0.2,0.2,0.2,0.0,0.0,0.0,0.0,0.0,0.0,0.0,0.0,0.0,,,,,,,BCC + Im,Im,"The alloy AlCoCrFeNi  contains 5 elemental compositions: Al (0.2), Co (0.2), Cr (0.2), Fe (0.2), Ni (0.2) and without heat treatment,showing a BCC and Im microstructure and Im phases.",,10.1016/j.jallcom.2016.05.034
AlCoCrFeNi ,0.2,0.2,0.2,0.2,0.2,0.0,0.0,0.0,0.0,0.0,0.0,0.0,0.0,0.0,,,,,,,FCC + BCC + Im,Im,"The alloy AlCoCrFeNi  contains 5 elemental compositions: Al (0.2), Co (0.2), Cr (0.2), Fe (0.2), Ni (0.2) and without heat treatment,showing a FCC and BCC and Im microstructure and Im phases.",,10.1016/j.matlet.2015.06.046
AlCoCrFeNi ,0.2,0.2,0.2,0.2,0.2,0.0,0.0,0.0,0.0,0.0,0.0,0.0,0.0,0.0,,,,,,,FCC + BCC + Im,Im,"The alloy AlCoCrFeNi  contains 5 elemental compositions: Al (0.2), Co (0.2), Cr (0.2), Fe (0.2), Ni (0.2) and without heat treatment,showing a FCC and BCC and Im microstructure and Im phases.",,10.1007/s11665-015-1869-3
AlCoCrFeNi,0.2,0.2,0.2,0.2,0.2,0.0,0.0,0.0,0.0,0.0,0.0,0.0,0.0,0.0,,,,,,,FCC + BCC + Im,Im,"The alloy AlCoCrFeNi contains 5 elemental compositions: Al (0.2), Co (0.2), Cr (0.2), Fe (0.2), Ni (0.2) and without heat treatment,showing a FCC and BCC and Im microstructure and Im phases.",,10.1016/j.matchar.2019.05.022
AlCoCrFeNi,0.2,0.2,0.2,0.2,0.2,0.0,0.0,0.0,0.0,0.0,0.0,0.0,0.0,0.0,,,,,,,FCC + BCC + Im,Im,"The alloy AlCoCrFeNi contains 5 elemental compositions: Al (0.2), Co (0.2), Cr (0.2), Fe (0.2), Ni (0.2) and without heat treatment,showing a FCC and BCC and Im microstructure and Im phases.",,10.1016/j.matchar.2019.05.022
AlCoCrFeNi,0.2,0.2,0.2,0.2,0.2,0.0,0.0,0.0,0.0,0.0,0.0,0.0,0.0,0.0,,,,,,,FCC + BCC + Im,Im,"The alloy AlCoCrFeNi contains 5 elemental compositions: Al (0.2), Co (0.2), Cr (0.2), Fe (0.2), Ni (0.2) and without heat treatment,showing a FCC and BCC and Im microstructure and Im phases.",,10.1016/j.matchar.2019.05.022
AlCoCrCuFeNi,0.166666667,0.166666667,0.166666667,0.166666667,0.166666667,0.166666667,0.0,0.0,0.0,0.0,0.0,0.0,0.0,0.0,,,500,300.0,,,FCC + BCC,FCC_PLUS_BCC,"The alloy AlCoCrCuFeNi contains 6 elemental compositions: Al (0.166666667), Co (0.166666667), Cr (0.166666667), Fe (0.166666667), Ni (0.166666667), Cu (0.166666667) and with heat treatment -  undergone annealing process at 500°C, for 300.0 minutes,,showing a FCC and BCC microstructure and FCC_PLUS_BCC phases.",,10.1016/j.intermet.2008.08.012
AlCoCrCuFeNi,0.166666667,0.166666667,0.166666667,0.166666667,0.166666667,0.166666667,0.0,0.0,0.0,0.0,0.0,0.0,0.0,0.0,,,600,300.0,,,FCC + BCC,FCC_PLUS_BCC,"The alloy AlCoCrCuFeNi contains 6 elemental compositions: Al (0.166666667), Co (0.166666667), Cr (0.166666667), Fe (0.166666667), Ni (0.166666667), Cu (0.166666667) and with heat treatment -  undergone annealing process at 600°C, for 300.0 minutes,,showing a FCC and BCC microstructure and FCC_PLUS_BCC phases.",,10.1016/j.intermet.2008.08.012
AlCoCrCuFeNi,0.166666667,0.166666667,0.166666667,0.166666667,0.166666667,0.166666667,0.0,0.0,0.0,0.0,0.0,0.0,0.0,0.0,,,645,300.0,,,FCC + BCC,FCC_PLUS_BCC,"The alloy AlCoCrCuFeNi contains 6 elemental compositions: Al (0.166666667), Co (0.166666667), Cr (0.166666667), Fe (0.166666667), Ni (0.166666667), Cu (0.166666667) and with heat treatment -  undergone annealing process at 645°C, for 300.0 minutes,,showing a FCC and BCC microstructure and FCC_PLUS_BCC phases.",,10.1016/j.intermet.2008.08.012
AlCoCrCuFeNi,0.166666667,0.166666667,0.166666667,0.166666667,0.166666667,0.166666667,0.0,0.0,0.0,0.0,0.0,0.0,0.0,0.0,,,700,300.0,,,FCC + BCC,FCC_PLUS_BCC,"The alloy AlCoCrCuFeNi contains 6 elemental compositions: Al (0.166666667), Co (0.166666667), Cr (0.166666667), Fe (0.166666667), Ni (0.166666667), Cu (0.166666667) and with heat treatment -  undergone annealing process at 700°C, for 300.0 minutes,,showing a FCC and BCC microstructure and FCC_PLUS_BCC phases.",,10.1016/j.intermet.2008.08.012
AlCoCrCuFeNi,0.166666667,0.166666667,0.166666667,0.166666667,0.166666667,0.166666667,0.0,0.0,0.0,0.0,0.0,0.0,0.0,0.0,,,800,300.0,,,FCC + BCC,FCC_PLUS_BCC,"The alloy AlCoCrCuFeNi contains 6 elemental compositions: Al (0.166666667), Co (0.166666667), Cr (0.166666667), Fe (0.166666667), Ni (0.166666667), Cu (0.166666667) and with heat treatment -  undergone annealing process at 800°C, for 300.0 minutes,,showing a FCC and BCC microstructure and FCC_PLUS_BCC phases.",,10.1016/j.intermet.2008.08.012
AlCoCrCuFeNi,0.166666667,0.166666667,0.166666667,0.166666667,0.166666667,0.166666667,0.0,0.0,0.0,0.0,0.0,0.0,0.0,0.0,,,900,300.0,,,FCC + BCC,FCC_PLUS_BCC,"The alloy AlCoCrCuFeNi contains 6 elemental compositions: Al (0.166666667), Co (0.166666667), Cr (0.166666667), Fe (0.166666667), Ni (0.166666667), Cu (0.166666667) and with heat treatment -  undergone annealing process at 900°C, for 300.0 minutes,,showing a FCC and BCC microstructure and FCC_PLUS_BCC phases.",,10.1016/j.intermet.2008.08.012
AlCoCrCuFeNi,0.166666667,0.166666667,0.166666667,0.166666667,0.166666667,0.166666667,0.0,0.0,0.0,0.0,0.0,0.0,0.0,0.0,,,1000,300.0,,,FCC + BCC,FCC_PLUS_BCC,"The alloy AlCoCrCuFeNi contains 6 elemental compositions: Al (0.166666667), Co (0.166666667), Cr (0.166666667), Fe (0.166666667), Ni (0.166666667), Cu (0.166666667) and with heat treatment -  undergone annealing process at 1000°C, for 300.0 minutes,,showing a FCC and BCC microstructure and FCC_PLUS_BCC phases.",,10.1016/j.intermet.2008.08.012
MoNbTaVW,0.0,0.0,0.0,0.0,0.0,0.0,0.0,0.0,0.2,0.2,0.2,0.0,0.0,0.2,,,,,,,BCC,BCC_SS,"The alloy MoNbTaVW contains 4 elemental compositions: V (0.2), Nb (0.2), Mo (0.2), Ta (0.2) and without heat treatment,showing a BCC microstructure and BCC_SS phases.",,10.1016/j.intermet.2011.01.004
Nb42Mo20Ti13Cr12V12Ta1,0.0,0.0,0.12,0.0,0.0,0.0,0.0,0.13,0.12,0.42,0.2,0.0,0.0,0.01,,,,,,,BCC + Im,Im,"The alloy Nb42Mo20Ti13Cr12V12Ta1 contains 6 elemental compositions: Cr (0.12), Ti (0.13), V (0.12), Nb (0.42), Mo (0.2), Ta (0.01) and without heat treatment,showing a BCC and Im microstructure and Im phases.",,10.1016/j.ijrmhm.2019.02.009
HfMo0.5NbTiV0.5Si0.7,0.0,0.0,0.0,0.0,0.0,0.0,0.0,0.212765957,0.106382979,0.212765957,0.106382979,0.0,0.212765957,0.0,,,,,,,BCC + Im,Im,"The alloy HfMo0.5NbTiV0.5Si0.7 contains 5 elemental compositions: Ti (0.212765957), V (0.106382979), Nb (0.212765957), Mo (0.106382979), Hf (0.212765957) and without heat treatment,showing a BCC and Im microstructure and Im phases.",,10.1016/j.ijrmhm.2019.02.009
HfMo0.5NbTiV0.5Si0.3,0.0,0.0,0.0,0.0,0.0,0.0,0.0,0.23255814,0.11627907,0.23255814,0.11627907,0.0,0.23255814,0.0,,,,,,,BCC,BCC_SS,"The alloy HfMo0.5NbTiV0.5Si0.3 contains 5 elemental compositions: Ti (0.23255814), V (0.11627907), Nb (0.23255814), Mo (0.11627907), Hf (0.23255814) and without heat treatment,showing a BCC microstructure and BCC_SS phases.",,10.1016/j.jallcom.2016.10.014
HfMo0.5NbTiV0.5Si0.5,0.0,0.0,0.0,0.0,0.0,0.0,0.0,0.222222222,0.111111111,0.222222222,0.111111111,0.0,0.222222222,0.0,,,,,,,BCC,BCC_SS,"The alloy HfMo0.5NbTiV0.5Si0.5 contains 5 elemental compositions: Ti (0.222222222), V (0.111111111), Nb (0.222222222), Mo (0.111111111), Hf (0.222222222) and without heat treatment,showing a BCC microstructure and BCC_SS phases.",,10.1016/j.jallcom.2016.10.014
HfMo0.5NbTiV0.5Si0.7,0.0,0.0,0.0,0.0,0.0,0.0,0.0,0.212765957,0.106382979,0.212765957,0.106382979,0.0,0.212765957,0.0,,,,,,,BCC,BCC_SS,"The alloy HfMo0.5NbTiV0.5Si0.7 contains 5 elemental compositions: Ti (0.212765957), V (0.106382979), Nb (0.212765957), Mo (0.106382979), Hf (0.212765957) and without heat treatment,showing a BCC microstructure and BCC_SS phases.",,10.1016/j.jallcom.2016.10.014
AlCoCrFeNi ,0.2,0.2,0.2,0.2,0.2,0.0,0.0,0.0,0.0,0.0,0.0,0.0,0.0,0.0,,,,,,,BCC,BCC_SS,"The alloy AlCoCrFeNi  contains 5 elemental compositions: Al (0.2), Co (0.2), Cr (0.2), Fe (0.2), Ni (0.2) and without heat treatment,showing a BCC microstructure and BCC_SS phases.",,10.1063/1.2734517
