Repository: sandeepangh782/RAG---High-Entropy-alloys

# RAG - High-Entropy-alloys
Prediction of phases in high-entropy alloys using LLMs

File: alloys_with_description.csv (part 3 of 14)
Alloy,Al,Co,Cr,Fe,Ni,Cu,Mn,Ti,V,Nb,Mo,Zr,Hf,Ta,Homogenization_Temp,Homogenization_Time,Annealing_Temp,Annealing_Time_(min),Quenching,HPR,Microstructure,Phases,alloy_description,Unnamed: 24,References
AlCoCrFeNi ,0.2,0.2,0.2,0.2,0.2,0.0,0.0,0.0,0.0,0.0,0.0,0.0,0.0,0.0,,,,,,,BCC + Im,Im,"The alloy AlCoCrFeNi  contains 5 elemental compositions: Al (0.2), Co (0.2), Cr (0.2), Fe (0.2), Ni (0.2) and without heat treatment,showing a BCC and Im microstructure and Im phases.",,10.1016/j.msea.2015.08.078
AlCoCrFeNi ,0.2,0.2,0.2,0.2,0.2,0.0,0.0,0.0,0.0,0.0,0.0,0.0,0.0,0.0,1100.0,60.0,1150,3000.0,,,FCC + BCC + Im,Im,"The alloy AlCoCrFeNi  contains 5 elemental compositions: Al (0.2), Co (0.2), Cr (0.2), Fe (0.2), Ni (0.2) and with heat treatment -  undergone homogenization process at 1100.0°C, for 60.0 minutes,, undergone annealing process at 1150°C, for 3000.0 minutes,,showing a FCC and BCC and Im microstructure and Im phases.",,10.1016/j.msea.2015.08.078
AlCoCrFeNi ,0.2,0.2,0.2,0.2,0.2,0.0,0.0,0.0,0.0,0.0,0.0,0.0,0.0,0.0,850.0,180.0,,,,,FCC + BCC + Im,Im,"The alloy AlCoCrFeNi  contains 5 elemental compositions: Al (0.2), Co (0.2), Cr (0.2), Fe (0.2), Ni (0.2) and with heat treatment -  undergone homogenization process at 850.0°C, for 180.0 minutes,,showing a FCC and BCC and Im microstructure and Im phases.",,10.1016/j.jallcom.2016.05.034
AlCoCrFeNi ,0.2,0.2,0.2,0.2,0.2,0.0,0.0,0.0,0.0,0.0,0.0,0.0,0.0,0.0,975.0,180.0,,,,,FCC + BCC + Im,Im,"The alloy AlCoCrFeNi  contains 5 elemental compositions: Al (0.2), Co (0.2), Cr (0.2), Fe (0.2), Ni (0.2) and with heat treatment -  undergone homogenization process at 975.0°C, for 180.0 minutes,,showing a FCC and BCC and Im microstructure and Im phases.",,10.1016/j.jallcom.2016.05.034
AlCoCrFeNi ,0.2,0.2,0.2,0.2,0.2,0.0,0.0,0.0,0.0,0.0,0.0,0.0,0.0,0.0,1100.0,180.0,,,,,FCC + BCC + Im,Im,"The alloy AlCoCrFeNi  contains 5 elemental compositions: Al (0.2), Co (0.2), Cr (0.2), Fe (0.2), Ni (0.2) and with heat treatment -  undergone homogenization process at 1100.0°C, for 180.0 minutes,,showing a FCC and BCC and Im microstructure and Im phases.",,10.1016/j.jallcom.2016.05.034
AlCoCrFeNi ,0.2,0.2,0.2,0.2,0.2,0.0,0.0,0.0,0.0,0.0,0.0,0.0,0.0,0.0,1200.0,180.0,,,,,BCC + Im,Im,"The alloy AlCoCrFeNi  contains 5 elemental compositions: Al (0.2), Co (0.2), Cr (0.2), Fe (0.2), Ni (0.2) and with heat treatment -  undergone homogenization process at 1200.0°C, for 180.0 minutes,,showing a BCC and Im microstructure and Im phases.",,10.1016/j.jallcom.2016.05.034
AlCoCrFeNi ,0.2,0.2,0.2,0.2,0.2,0.0,0.0,0.0,0.0,0.0,0.0,0.0,0.0,0.0,,,,,,,BCC,BCC_SS,"The alloy AlCoCrFeNi  contains 5 elemental compositions: Al (0.2), Co (0.2), Cr (0.2), Fe (0.2), Ni (0.2) and without heat treatment,showing a BCC microstructure and BCC_SS phases.",,10.1007/s40195-012-0174-5
AlCoCrFeNi ,0.2,0.2,0.2,0.2,0.2,0.0,0.0,0.0,0.0,0.0,0.0,0.0,0.0,0.0,,,500,120.0,,,BCC,BCC_SS,"The alloy AlCoCrFeNi  contains 5 elemental compositions: Al (0.2), Co (0.2), Cr (0.2), Fe (0.2), Ni (0.2) and with heat treatment -  undergone annealing process at 500°C, for 120.0 minutes,,showing a BCC microstructure and BCC_SS phases.",,10.1007/s40195-012-0174-5
AlCoCrFeNi ,0.2,0.2,0.2,0.2,0.2,0.0,0.0,0.0,0.0,0.0,0.0,0.0,0.0,0.0,,,700,120.0,,,BCC,BCC_SS,"The alloy AlCoCrFeNi  contains 5 elemental compositions: Al (0.2), Co (0.2), Cr (0.2), Fe (0.2), Ni (0.2) and with heat treatment -  undergone annealing process at 700°C, for 120.0 minutes,,showing a BCC microstructure and BCC_SS phases.",,10.1007/s40195-012-0174-5
AlCoCrFeNi ,0.2,0.2,0.2,0.2,0.2,0.0,0.0,0.0,0.0,0.0,0.0,0.0,0.0,0.0,,,900,120.0,,,BCC,BCC_SS,"The alloy AlCoCrFeNi  contains 5 elemental compositions: Al (0.2), Co (0.2), Cr (0.2), Fe (0.2), Ni (0.2) and with heat treatment -  undergone annealing process at 900°C, for 120.0 minutes,,showing a BCC microstructure and BCC_SS phases.",,10.1007/s40195-012-0174-5
AlCoCrFeNiTi0.5,0.181818182,0.181818182,0.181818182,0.181818182,0.181818182,0.0,0.0,0.090909091,0.0,0.0,0.0,0.0,0.0,0.0,,,,,,,BCC,BCC_SS,"The alloy AlCoCrFeNiTi0.5 contains 6 elemental compositions: Al (0.181818182), Co (0.181818182), Cr (0.181818182), Fe (0.181818182), Ni (0.181818182), Ti (0.090909091) and without heat treatment,showing a BCC microstructure and BCC_SS phases.",,10.1007/s40195-012-0174-5
AlCoCrFeNiTi0.5,0.181818182,0.181818182,0.181818182,0.181818182,0.181818182,0.0,0.0,0.090909091,0.0,0.0,0.0,0.0,0.0,0.0,,,500,120.0,,,BCC,BCC_SS,"The alloy AlCoCrFeNiTi0.5 contains 6 elemental compositions: Al (0.181818182), Co (0.181818182), Cr (0.181818182), Fe (0.181818182), Ni (0.181818182), Ti (0.090909091) and with heat treatment -  undergone annealing process at 500°C, for 120.0 minutes,,showing a BCC microstructure and BCC_SS phases.",,10.1007/s40195-012-0174-5
AlCoCrFeNiTi0.5,0.181818182,0.181818182,0.181818182,0.181818182,0.181818182,0.0,0.0,0.090909091,0.0,0.0,0.0,0.0,0.0,0.0,,,700,120.0,,,BCC,BCC_SS,"The alloy AlCoCrFeNiTi0.5 contains 6 elemental compositions: Al (0.181818182), Co (0.181818182), Cr (0.181818182), Fe (0.181818182), Ni (0.181818182), Ti (0.090909091) and with heat treatment -  undergone annealing process at 700°C, for 120.0 minutes,,showing a BCC microstructure and BCC_SS phases.",,10.1007/s40195-012-0174-5
AlCoCrFeNiTi0.5,0.181818182,0.181818182,0.181818182,0.181818182,0.181818182,0.0,0.0,0.090909091,0.0,0.0,0.0,0.0,0.0,0.0,,,900,120.0,,,BCC,BCC_SS,"The alloy AlCoCrFeNiTi0.5 contains 6 elemental compositions: Al (0.181818182), Co (0.181818182), Cr (0.181818182), Fe (0.181818182), Ni (0.181818182), Ti (0.090909091) and with heat treatment -  undergone annealing process at 900°C, for 120.0 minutes,,showing a BCC microstructure and BCC_SS phases.",,10.1007/s40195-012-0174-5
CrMoNbTiV,0.0,0.0,0.2,0.0,0.0,0.0,0.0,0.2,0.2,0.2,0.2,0.0,0.0,0.0,,,,,,,BCC,BCC_SS,"The alloy CrMoNbTiV contains 5 elemental compositions: Cr (0.2), Ti (0.2), V (0.2), Nb (0.2), Mo (0.2) and without heat treatment,showing a BCC microstructure and BCC_SS phases.",,10.1016/j.intermet.2018.11.001
CrMoNbTiZr,0.0,0.0,0.2,0.0,0.0,0.0,0.0,0.2,0.0,0.2,0.2,0.2,0.0,0.0,,,,,,,BCC + Im,Im,"The alloy CrMoNbTiZr contains 5 elemental compositions: Cr (0.2), Ti (0.2), Nb (0.2), Mo (0.2), Zr (0.2) and without heat treatment,showing a BCC and Im microstructure and Im phases.",,10.1016/j.intermet.2018.11.001
CoCrFeMnNi,0.0,0.2,0.2,0.2,0.2,0.0,0.2,0.0,0.0,0.0,0.0,0.0,0.0,0.0,1000.0,1440.0,,,,,FCC + Im,Im,"The alloy CoCrFeMnNi contains 5 elemental compositions: Co (0.2), Cr (0.2), Fe (0.2), Ni (0.2), Mn (0.2) and with heat treatment -  undergone homogenization process at 1000.0°C, for 1440.0 minutes,,showing a FCC and Im microstructure and Im phases.",,10.1016/j.intermet.2019.106486
CoCrFeMnNi,0.0,0.2,0.2,0.2,0.2,0.0,0.2,0.0,0.0,0.0,0.0,0.0,0.0,0.0,,,,,,,FCC,FCC_SS,"The alloy CoCrFeMnNi contains 5 elemental compositions: Co (0.2), Cr (0.2), Fe (0.2), Ni (0.2), Mn (0.2) and without heat treatment,showing a FCC microstructure and FCC_SS phases.",,10.1016/j.msea.2018.12.005
CoCrFeMnNi,0.0,0.2,0.2,0.2,0.2,0.0,0.2,0.0,0.0,0.0,0.0,0.0,0.0,0.0,,,,,,,FCC,FCC_SS,"The alloy CoCrFeMnNi contains 5 elemental compositions: Co (0.2), Cr (0.2), Fe (0.2), Ni (0.2), Mn (0.2) and without heat treatment,showing a FCC microstructure and FCC_SS phases.",,10.1016/j.msea.2018.12.005
CoCrFeMnNi,0.0,0.2,0.2,0.2,0.2,0.0,0.2,0.0,0.0,0.0,0.0,0.0,0.0,0.0,,,,,,,FCC,FCC_SS,"The alloy CoCrFeMnNi contains 5 elemental compositions: Co (0.2), Cr (0.2), Fe (0.2), Ni (0.2), Mn (0.2) and without heat treatment,showing a FCC microstructure and FCC_SS phases.",,10.1016/j.msea.2018.12.005
CoCrFeMnNi,0.0,0.2,0.2,0.2,0.2,0.0,0.2,0.0,0.0,0.0,0.0,0.0,0.0,0.0,,,,,,,FCC,FCC_SS,"The alloy CoCrFeMnNi contains 5 elemental compositions: Co (0.2), Cr (0.2), Fe (0.2), Ni (0.2), Mn (0.2) and without heat treatment,showing a FCC microstructure and FCC_SS phases.",,10.1016/j.jallcom.2018.02.298
CoCrFeMnNi,0.0,0.2,0.2,0.2,0.2,0.0,0.2,0.0,0.0,0.0,0.0,0.0,0.0,0.0,1150.0,180.0,,,,,FCC,FCC_SS,"The alloy CoCrFeMnNi contains 5 elemental compositions: Co (0.2), Cr (0.2), Fe (0.2), Ni (0.2), Mn (0.2) and with heat treatment -  undergone homogenization process at 1150.0°C, for 180.0 minutes,,showing a FCC microstructure and FCC_SS phases.",,10.1016/j.jallcom.2018.02.298
CoCrFeNi,0.0,0.25,0.25,0.25,0.25,0.0,0.0,0.0,0.0,0.0,0.0,0.0,0.0,0.0,,,,,,,FCC,FCC_SS,"The alloy CoCrFeNi contains 4 elemental compositions: Co (0.25), Cr (0.25), Fe (0.25), Ni (0.25) and without heat treatment,showing a FCC microstructure and FCC_SS phases.",,10.1016/j.intermet.2019.106550
CoCrFeNi,0.0,0.25,0.25,0.25,0.25,0.0,0.0,0.0,0.0,0.0,0.0,0.0,0.0,0.0,,,,,,,FCC,FCC_SS,"The alloy CoCrFeNi contains 4 elemental compositions: Co (0.25), Cr (0.25), Fe (0.25), Ni (0.25) and without heat treatment,showing a FCC microstructure and FCC_SS phases.",,10.1016/j.matchemphys.2017.05.056
CoCrFeNi,0.0,0.25,0.25,0.25,0.25,0.0,0.0,0.0,0.0,0.0,0.0,0.0,0.0,0.0,,,,,,,FCC,FCC_SS,"The alloy CoCrFeNi contains 4 elemental compositions: Co (0.25), Cr (0.25), Fe (0.25), Ni (0.25) and without heat treatment,showing a FCC microstructure and FCC_SS phases.",,10.1016/j.jallcom.2019.152479
CoCrFeNi,0.0,0.25,0.25,0.25,0.25,0.0,0.0,0.0,0.0,0.0,0.0,0.0,0.0,0.0,,,,,,,FCC,FCC_SS,"The alloy CoCrFeNi contains 4 elemental compositions: Co (0.25), Cr (0.25), Fe (0.25), Ni (0.25) and without heat treatment,showing a FCC microstructure and FCC_SS phases.",,10.1016/j.jallcom.2019.02.050
CoCrFeNi,0.0,0.25,0.25,0.25,0.25,0.0,0.0,0.0,0.0,0.0,0.0,0.0,0.0,0.0,,,,,,,FCC,FCC_SS,"The alloy CoCrFeNi contains 4 elemental compositions: Co (0.25), Cr (0.25), Fe (0.25), Ni (0.25) and without heat treatment,showing a FCC microstructure and FCC_SS phases.",,10.1016/j.jallcom.2019.02.050
CoCrFeNi,0.0,0.25,0.25,0.25,0.25,0.0,0.0,0.0,0.0,0.0,0.0,0.0,0.0,0.0,1100.0,1440.0,550,0.0,,,FCC,FCC_SS,"The alloy CoCrFeNi contains 4 elemental compositions: Co (0.25), Cr (0.25), Fe (0.25), Ni (0.25) and with heat treatment -  undergone homogenization process at 1100.0°C, for 1440.0 minutes,, undergone annealing process at 550°C,showing a FCC microstructure and FCC_SS phases.",,10.1016/j.msea.2019.138526
AlCoCrFeNiTi0.2,0.192307692,0.192307692,0.192307692,0.192307692,0.192307692,0.0,0.0,0.038461538,0.0,0.0,0.0,0.0,0.0,0.0,,,,,,,BCC + Im,Im,"The alloy AlCoCrFeNiTi0.2 contains 6 elemental compositions: Al (0.192307692), Co (0.192307692), Cr (0.192307692), Fe (0.192307692), Ni (0.192307692), Ti (0.038461538) and without heat treatment,showing a BCC and Im microstructure and Im phases.",,10.1007/s11665-015-1869-3
AlCoCrFeNiTi0.4,0.185185185,0.185185185,0.185185185,0.185185185,0.185185185,0.0,0.0,0.074074074,0.0,0.0,0.0,0.0,0.0,0.0,,,,,,,BCC + Im,Im,"The alloy AlCoCrFeNiTi0.4 contains 6 elemental compositions: Al (0.185185185), Co (0.185185185), Cr (0.185185185), Fe (0.185185185), Ni (0.185185185), Ti (0.074074074) and without heat treatment,showing a BCC and Im microstructure and Im phases.",,10.1007/s11665-015-1869-3
AlCoCrFeNiTi0.2,0.192307692,0.192307692,0.192307692,0.192307692,0.192307692,0.0,0.0,0.038461538,0.0,0.0,0.0,0.0,0.0,0.0,,,,,,,BCC,BCC_SS,"The alloy AlCoCrFeNiTi0.2 contains 6 elemental compositions: Al (0.192307692), Co (0.192307692), Cr (0.192307692), Fe (0.192307692), Ni (0.192307692), Ti (0.038461538) and without heat treatment,showing a BCC microstructure and BCC_SS phases.",,10.1007/s40195-012-0174-5
AlCoCrFeNiTi0.2,0.192307692,0.192307692,0.192307692,0.192307692,0.192307692,0.0,0.0,0.038461538,0.0,0.0,0.0,0.0,0.0,0.0,,,500,120.0,,,BCC,BCC_SS,"The alloy AlCoCrFeNiTi0.2 contains 6 elemental compositions: Al (0.192307692), Co (0.192307692), Cr (0.192307692), Fe (0.192307692), Ni (0.192307692), Ti (0.038461538) and with heat treatment -  undergone annealing process at 500°C, for 120.0 minutes,,showing a BCC microstructure and BCC_SS phases.",,10.1007/s40195-012-0174-5
AlCoCrFeNiTi0.2,0.192307692,0.192307692,0.192307692,0.192307692,0.192307692,0.0,0.0,0.038461538,0.0,0.0,0.0,0.0,0.0,0.0,,,700,120.0,,,BCC,BCC_SS,"The alloy AlCoCrFeNiTi0.2 contains 6 elemental compositions: Al (0.192307692), Co (0.192307692), Cr (0.192307692), Fe (0.192307692), Ni (0.192307692), Ti (0.038461538) and with heat treatment -  undergone annealing process at 700°C, for 120.0 minutes,,showing a BCC microstructure and BCC_SS phases.",,10.1007/s40195-012-0174-5
AlCoCrFeNiTi0.2,0.192307692,0.192307692,0.192307692,0.192307692,0.192307692,0.0,0.0,0.038461538,0.0,0.0,0.0,0.0,0.0,0.0,,,900,120.0,,,BCC,BCC_SS,"The alloy AlCoCrFeNiTi0.2 contains 6 elemental compositions: Al (0.192307692), Co (0.192307692), Cr (0.192307692), Fe (0.192307692), Ni (0.192307692), Ti (0.038461538) and with heat treatment -  undergone annealing process at 900°C, for 120.0 minutes,,showing a BCC microstructure and BCC_SS phases.",,10.1007/s40195-012-0174-5
AlCoCrFeNiTi0.4,0.185185185,0.185185185,0.185185185,0.185185185,0.185185185,0.0,0.0,0.074074074,0.0,0.0,0.0,0.0,0.0,0.0,,,500,120.0,,,BCC,BCC_SS,"The alloy AlCoCrFeNiTi0.4 contains 6 elemental compositions: Al (0.185185185), Co (0.185185185), Cr (0.185185185), Fe (0.185185185), Ni (0.185185185), Ti (0.074074074) and with heat treatment -  undergone annealing process at 500°C, for 120.0 minutes,,showing a BCC microstructure and BCC_SS phases.",,10.1007/s40195-012-0174-5
AlCoCrFeNiTi0.4,0.185185185,0.185185185,0.185185185,0.185185185,0.185185185,0.0,0.0,0.074074074,0.0,0.0,0.0,0.0,0.0,0.0,,,700,120.0,,,BCC,BCC_SS,"The alloy AlCoCrFeNiTi0.4 contains 6 elemental compositions: Al (0.185185185), Co (0.185185185), Cr (0.185185185), Fe (0.185185185), Ni (0.185185185), Ti (0.074074074) and with heat treatment -  undergone annealing process at 700°C, for 120.0 minutes,,showing a BCC microstructure and BCC_SS phases.",,10.1007/s40195-012-0174-5
AlCoCrFeNiTi0.4,0.185185185,0.185185185,0.185185185,0.185185185,0.185185185,0.0,0.0,0.074074074,0.0,0.0,0.0,0.0,0.0,0.0,,,900,120.0,,,BCC,BCC_SS,"The alloy AlCoCrFeNiTi0.4 contains 6 elemental compositions: Al (0.185185185), Co (0.185185185), Cr (0.185185185), Fe (0.185185185), Ni (0.185185185), Ti (0.074074074) and with heat treatment -  undergone annealing process at 900°C, for 120.0 minutes,,showing a BCC microstructure and BCC_SS phases.",,10.1007/s40195-012-0174-5
CoCrNi,0.0,0.333333333,0.333333333,0.0,0.333333333,0.0,0.0,0.0,0.0,0.0,0.0,0.0,0.0,0.0,1200.0,1400.0,925,60.0,,,FCC,FCC_SS,"The alloy CoCrNi contains 3 elemental compositions: Co (0.333333333), Cr (0.333333333), Ni (0.333333333) and with heat treatment -  undergone homogenization process at 1200.0°C, for 1400.0 minutes,, undergone annealing process at 925°C, for 60.0 minutes,,showing a FCC microstructure and FCC_SS phases.",,10.1016/j.actamat.2017.04.033
CoCrNi,0.0,0.333333333,0.333333333,0.0,0.333333333,0.0,0.0,0.0,0.0,0.0,0.0,0.0,0.0,0.0,1200.0,2880.0,950,60.0,AQ,,FCC,FCC_SS,"The alloy CoCrNi contains 3 elemental compositions: Co (0.333333333), Cr (0.333333333), Ni (0.333333333) and with heat treatment -  undergone homogenization process at 1200.0°C, for 2880.0 minutes,, undergone annealing process at 950°C, for 60.0 minutes,, and undergone quenching process (AQ),,showing a FCC microstructure and FCC_SS phases.",,10.1016/j.actamat.2017.02.036
CoCrNi,0.0,0.333333333,0.333333333,0.0,0.333333333,0.0,0.0,0.0,0.0,0.0,0.0,0.0,0.0,0.0,1200.0,120.0,800,120.0,WQ,,FCC,FCC_SS,"The alloy CoCrNi contains 3 elemental compositions: Co (0.333333333), Cr (0.333333333), Ni (0.333333333) and with heat treatment -  undergone homogenization process at 1200.0°C, for 120.0 minutes,, undergone annealing process at 800°C, for 120.0 minutes,, and undergone quenching process (WQ),,showing a FCC microstructure and FCC_SS phases.",,10.1016/j.actamat.2017.07.029
CoCrNi,0.0,0.333333333,0.333333333,0.0,0.333333333,0.0,0.0,0.0,0.0,0.0,0.0,0.0,0.0,0.0,,,,,,,FCC,FCC_SS,"The alloy CoCrNi contains 3 elemental compositions: Co (0.333333333), Cr (0.333333333), Ni (0.333333333) and without heat treatment,showing a FCC microstructure and FCC_SS phases.",,10.1016/j.jallcom.2019.05.208
CoCrNi,0.0,0.333333333,0.333333333,0.0,0.333333333,0.0,0.0,0.0,0.0,0.0,0.0,0.0,0.0,0.0,,,600,60.0,,,FCC,FCC_SS,"The alloy CoCrNi contains 3 elemental compositions: Co (0.333333333), Cr (0.333333333), Ni (0.333333333) and with heat treatment -  undergone annealing process at 600°C, for 60.0 minutes,,showing a FCC microstructure and FCC_SS phases.",,10.1016/j.scriptamat.2019.01.016
CoCrNi,0.0,0.333333333,0.333333333,0.0,0.333333333,0.0,0.0,0.0,0.0,0.0,0.0,0.0,0.0,0.0,,,700,60.0,,,FCC,FCC_SS,"The alloy CoCrNi contains 3 elemental compositions: Co (0.333333333), Cr (0.333333333), Ni (0.333333333) and with heat treatment -  undergone annealing process at 700°C, for 60.0 minutes,,showing a FCC microstructure and FCC_SS phases.",,10.1016/j.scriptamat.2019.01.016
CoCrNi,0.0,0.333333333,0.333333333,0.0,0.333333333,0.0,0.0,0.0,0.0,0.0,0.0,0.0,0.0,0.0,,,900,60.0,,,FCC,FCC_SS,"The alloy CoCrNi contains 3 elemental compositions: Co (0.333333333), Cr (0.333333333), Ni (0.333333333) and with heat treatment -  undergone annealing process at 900°C, for 60.0 minutes,,showing a FCC microstructure and FCC_SS phases.",,10.1016/j.scriptamat.2019.01.016
CoCrNi,0.0,0.333333333,0.333333333,0.0,0.333333333,0.0,0.0,0.0,0.0,0.0,0.0,0.0,0.0,0.0,1200.0,1440.0,800,60.0,,,FCC,FCC_SS,"The alloy CoCrNi contains 3 elemental compositions: Co (0.333333333), Cr (0.333333333), Ni (0.333333333) and with heat treatment -  undergone homogenization process at 1200.0°C, for 1440.0 minutes,, undergone annealing process at 800°C, for 60.0 minutes,,showing a FCC microstructure and FCC_SS phases.",,10.1038/ncomms10602
MoNbTaTiV,0.0,0.0,0.0,0.0,0.0,0.0,0.0,0.2,0.2,0.2,0.2,0.0,0.0,0.2,,,,,,,BCC,BCC_SS,"The alloy MoNbTaTiV contains 5 elemental compositions: Ti (0.2), V (0.2), Nb (0.2), Mo (0.2), Ta (0.2) and without heat treatment,showing a BCC microstructure and BCC_SS phases.",,10.1016/j.jallcom.2016.11.188
CrNbTiZr,0.0,0.0,0.25,0.0,0.0,0.0,0.0,0.25,0.0,0.25,0.0,0.25,0.0,0.0,,,,,,,BCC,BCC_SS,"The alloy CrNbTiZr contains 4 elemental compositions: Cr (0.25), Ti (0.25), Nb (0.25), Zr (0.25) and without heat treatment,showing a BCC microstructure and BCC_SS phases.",,10.3390/ma11020208
HfMoNbTiZr,0.0,0.0,0.0,0.0,0.0,0.0,0.0,0.2,0.0,0.2,0.2,0.2,0.2,0.0,,,,,,,BCC,BCC_SS,"The alloy HfMoNbTiZr contains 5 elemental compositions: Ti (0.2), Nb (0.2), Mo (0.2), Zr (0.2), Hf (0.2) and without heat treatment,showing a BCC microstructure and BCC_SS phases.",,10.3390/ma11020208
HfNbTaTiZr,0.0,0.0,0.0,0.0,0.0,0.0,0.0,0.2,0.0,0.2,0.0,0.2,0.2,0.2,,,,,,,BCC,BCC_SS,"The alloy HfNbTaTiZr contains 5 elemental compositions: Ti (0.2), Nb (0.2), Zr (0.2), Hf (0.2), Ta (0.2) and without heat treatment,showing a BCC microstructure and BCC_SS phases.",,10.3390/ma11020208
ZrTiHfV0.5Nb0.5,0.0,0.0,0.0,0.0,0.0,0.0,0.0,0.25,0.125,0.125,0.0,0.25,0.25,0.0,,,,,,,BCC,BCC_SS,"The alloy ZrTiHfV0.5Nb0.5 contains 5 elemental compositions: Ti (0.25), V (0.125), Nb (0.125), Zr (0.25), Hf (0.25) and without heat treatment,showing a BCC microstructure and BCC_SS phases.",,10.3390/ma11020208
Zr2.0TiHfVNb2.0,0.0,0.0,0.0,0.0,0.0,0.0,0.0,0.142857143,0.142857143,0.285714286,0.0,0.285714286,0.142857143,0.0,,,,,,,BCC,BCC_SS,"The alloy Zr2.0TiHfVNb2.0 contains 5 elemental compositions: Ti (0.142857143), V (0.142857143), Nb (0.285714286), Zr (0.285714286), Hf (0.142857143) and without heat treatment,showing a BCC microstructure and BCC_SS phases.",,10.3390/ma11020208
ZrTiHfNb0.5Mo0.5,0.0,0.0,0.0,0.0,0.0,0.0,0.0,0.25,0.0,0.125,0.125,0.25,0.25,0.0,,,,,,,BCC,BCC_SS,"The alloy ZrTiHfNb0.5Mo0.5 contains 5 elemental compositions: Ti (0.25), Nb (0.125), Mo (0.125), Zr (0.25), Hf (0.25) and without heat treatment,showing a BCC microstructure and BCC_SS phases.",,10.3390/ma11020208
ZrTiHfNb0.5Ta0.5,0.0,0.0,0.0,0.0,0.0,0.0,0.0,0.25,0.0,0.125,0.0,0.25,0.25,0.125,,,,,,,BCC,BCC_SS,"The alloy ZrTiHfNb0.5Ta0.5 contains 5 elemental compositions: Ti (0.25), Nb (0.125), Zr (0.25), Hf (0.25), Ta (0.125) and without heat treatment,showing a BCC microstructure and BCC_SS phases.",,10.3390/ma11020208
NbTiZr,0.0,0.0,0.0,0.0,0.0,0.0,0.0,0.333333333,0.0,0.333333333,0.0,0.333333333,0.0,0.0,1400.0,120.0,1400,360.0,20 K/min,,BCC,BCC_SS,"The alloy NbTiZr contains 3 elemental compositions: Ti (0.333333333), Nb (0.333333333), Zr (0.333333333) and with heat treatment -  undergone homogenization process at 1400.0°C, for 120.0 minutes,, undergone annealing process at 1400°C, for 360.0 minutes,, and undergone quenching process (20 K/min),,showing a BCC microstructure and BCC_SS phases.",,10.1016/j.jallcom.2018.12.325
Ta10Nb30Ti30Zr30,0.0,0.0,0.0,0.0,0.0,0.0,0.0,0.3,0.0,0.3,0.0,0.3,0.0,0.1,1400.0,120.0,1400,360.0,20 K/min,,BCC,BCC_SS,"The alloy Ta10Nb30Ti30Zr30 contains 4 elemental compositions: Ti (0.3), Nb (0.3), Zr (0.3), Ta (0.1) and with heat treatment -  undergone homogenization process at 1400.0°C, for 120.0 minutes,, undergone annealing process at 1400°C, for 360.0 minutes,, and undergone quenching process (20 K/min),,showing a BCC microstructure and BCC_SS phases.",,10.1016/j.jallcom.2018.12.325
Cr10Nb30Ti30Zr30,0.0,0.0,0.1,0.0,0.0,0.0,0.0,0.3,0.0,0.3,0.0,0.3,0.0,0.0,1400.0,120.0,1400,360.0,20 K/min,,BCC,BCC_SS,"The alloy Cr10Nb30Ti30Zr30 contains 4 elemental compositions: Cr (0.1), Ti (0.3), Nb (0.3), Zr (0.3) and with heat treatment -  undergone homogenization process at 1400.0°C, for 120.0 minutes,, undergone annealing process at 1400°C, for 360.0 minutes,, and undergone quenching process (20 K/min),,showing a BCC microstructure and BCC_SS phases.",,10.1016/j.jallcom.2018.12.325
AlCoCrFeNi,0.2,0.2,0.2,0.2,0.2,0.0,0.0,0.0,0.0,0.0,0.0,0.0,0.0,0.0,,,,,,,BCC + Im,Im,"The alloy AlCoCrFeNi contains 5 elemental compositions: Al (0.2), Co (0.2), Cr (0.2), Fe (0.2), Ni (0.2) and without heat treatment,showing a BCC and Im microstructure and Im phases.",,10.1088/2053-1591/ab2517
AlCoCrFeNi,0.2,0.2,0.2,0.2,0.2,0.0,0.0,0.0,0.0,0.0,0.0,0.0,0.0,0.0,,,,,,,BCC + Im,Im,"The alloy AlCoCrFeNi contains 5 elemental compositions: Al (0.2), Co (0.2), Cr (0.2), Fe (0.2), Ni (0.2) and without heat treatment,showing a BCC and Im microstructure and Im phases.",,10.1088/2053-1591/ab2517
AlCoCrFeNi,0.2,0.2,0.2,0.2,0.2,0.0,0.0,0.0,0.0,0.0,0.0,0.0,0.0,0.0,,,,,,,BCC + Im,Im,"The alloy AlCoCrFeNi contains 5 elemental compositions: Al (0.2), Co (0.2), Cr (0.2), Fe (0.2), Ni (0.2) and without heat treatment,showing a BCC and Im microstructure and Im phases.",,10.1088/2053-1591/ab2517
AlCoCrFeNi,0.2,0.2,0.2,0.2,0.2,0.0,0.0,0.0,0.0,0.0,0.0,0.0,0.0,0.0,,,,,,,BCC + Im,Im,"The alloy AlCoCrFeNi contains 5 elemental compositions: Al (0.2), Co (0.2), Cr (0.2), Fe (0.2), Ni (0.2) and without heat treatment,showing a BCC and Im microstructure and Im phases.",,10.1088/2053-1591/ab2517
AlCoCrFeNi,0.2,0.2,0.2,0.2,0.2,0.0,0.0,0.0,0.0,0.0,0.0,0.0,0.0,0.0,,,,,,,BCC + Im,Im,"The alloy AlCoCrFeNi contains 5 elemental compositions: Al (0.2), Co (0.2), Cr (0.2), Fe (0.2), Ni (0.2) and without heat treatment,showing a BCC and Im microstructure and Im phases.",,10.1088/2053-1591/ab2517
AlCoCrFeNi,0.2,0.2,0.2,0.2,0.2,0.0,0.0,0.0,0.0,0.0,0.0,0.0,0.0,0.0,,,,,,,BCC + Im,Im,"The alloy AlCoCrFeNi contains 5 elemental compositions: Al (0.2), Co (0.2), Cr (0.2), Fe (0.2), Ni (0.2) and without heat treatment,showing a BCC and Im microstructure and Im phases.",,10.1088/2053-1591/ab2517
Al0.3HfNbTaTiZr,0.056603774,0.0,0.0,0.0,0.0,0.0,0.0,0.188679245,0.0,0.188679245,0.0,0.188679245,0.188679245,0.188679245,,,,,,,BCC,BCC_SS,"The alloy Al0.3HfNbTaTiZr contains 6 elemental compositions: Al (0.056603774), Ti (0.188679245), Nb (0.188679245), Zr (0.188679245), Hf (0.188679245), Ta (0.188679245) and without heat treatment,showing a BCC microstructure and BCC_SS phases.",,10.1016/j.jallcom.2014.11.064
Al0.5HfNbTaTiZr,0.090909091,0.0,0.0,0.0,0.0,0.0,0.0,0.181818182,0.0,0.181818182,0.0,0.181818182,0.181818182,0.181818182,,,,,,,BCC,BCC_SS,"The alloy Al0.5HfNbTaTiZr contains 6 elemental compositions: Al (0.090909091), Ti (0.181818182), Nb (0.181818182), Zr (0.181818182), Hf (0.181818182), Ta (0.181818182) and without heat treatment,showing a BCC microstructure and BCC_SS phases.",,10.1016/j.jallcom.2014.11.064
Al0.75HfNbTaTiZr,0.130434783,0.0,0.0,0.0,0.0,0.0,0.0,0.173913043,0.0,0.173913043,0.0,0.173913043,0.173913043,0.173913043,,,,,,,BCC,BCC_SS,"The alloy Al0.75HfNbTaTiZr contains 6 elemental compositions: Al (0.130434783), Ti (0.173913043), Nb (0.173913043), Zr (0.173913043), Hf (0.173913043), Ta (0.173913043) and without heat treatment,showing a BCC microstructure and BCC_SS phases.",,10.1016/j.jallcom.2014.11.064
NbTaTiZr,0.0,0.0,0.0,0.0,0.0,0.0,0.0,0.25,0.0,0.25,0.0,0.25,0.0,0.25,,,,,,,BCC,BCC_SS,"The alloy NbTaTiZr contains 4 elemental compositions: Ti (0.25), Nb (0.25), Zr (0.25), Ta (0.25) and without heat treatment,showing a BCC microstructure and BCC_SS phases.",,10.1016/j.msea.2018.11.054
NbTaTi30Zr,0.0,0.0,0.0,0.0,0.0,0.0,0.0,0.303030303,0.0,0.303030303,0.0,0.090909091,0.0,0.303030303,,,,,,,BCC,BCC_SS,"The alloy NbTaTi30Zr contains 4 elemental compositions: Ti (0.303030303), Nb (0.303030303), Zr (0.090909091), Ta (0.303030303) and without heat treatment,showing a BCC microstructure and BCC_SS phases.",,10.1016/j.msea.2018.11.054
NbTaTi35Zr,0.0,0.0,0.0,0.0,0.0,0.0,0.0,0.298507463,0.0,0.298507463,0.0,0.104477612,0.0,0.298507463,,,,,,,BCC,BCC_SS,"The alloy NbTaTi35Zr contains 4 elemental compositions: Ti (0.298507463), Nb (0.298507463), Zr (0.104477612), Ta (0.298507463) and without heat treatment,showing a BCC microstructure and BCC_SS phases.",,10.1016/j.msea.2018.11.054
NbTaTi40Zr,0.0,0.0,0.0,0.0,0.0,0.0,0.0,0.294117647,0.0,0.294117647,0.0,0.117647059,0.0,0.294117647,,,,,,,BCC,BCC_SS,"The alloy NbTaTi40Zr contains 4 elemental compositions: Ti (0.294117647), Nb (0.294117647), Zr (0.117647059), Ta (0.294117647) and without heat treatment,showing a BCC microstructure and BCC_SS phases.",,10.1016/j.msea.2018.11.054
NbTaTi45Zr,0.0,0.0,0.0,0.0,0.0,0.0,0.0,0.289855072,0.0,0.289855072,0.0,0.130434783,0.0,0.289855072,,,,,,,BCC,BCC_SS,"The alloy NbTaTi45Zr contains 4 elemental compositions: Ti (0.289855072), Nb (0.289855072), Zr (0.130434783), Ta (0.289855072) and without heat treatment,showing a BCC microstructure and BCC_SS phases.",,10.1016/j.msea.2018.11.054
CrMoNbTiW,0.0,0.0,0.2,0.0,0.0,0.0,0.0,0.2,0.0,0.2,0.2,0.0,0.0,0.0,1400.0,8.0,,,,,BCC + Im,Im,"The alloy CrMoNbTiW contains 4 elemental compositions: Cr (0.2), Ti (0.2), Nb (0.2), Mo (0.2) and with heat treatment -  undergone homogenization process at 1400.0°C, for 8.0 minutes,,showing a BCC and Im microstructure and Im phases.",,10.1007/s11837-019-03432-9
CrMoNbTaVW,0.0,0.0,0.166666667,0.0,0.0,0.0,0.0,0.0,0.166666667,0.166666667,0.166666667,0.0,0.0,0.166666667,1500.0,10.0,,,,,BCC + Im,Im,"The alloy CrMoNbTaVW contains 5 elemental compositions: Cr (0.166666667), V (0.166666667), Nb (0.166666667), Mo (0.166666667), Ta (0.166666667) and with heat treatment -  undergone homogenization process at 1500.0°C, for 10.0 minutes,,showing a BCC and Im microstructure and Im phases.",,10.1016/j.jallcom.2018.11.318
CrMoNbTaVW,0.0,0.0,0.166666667,0.0,0.0,0.0,0.0,0.0,0.166666667,0.166666667,0.166666667,0.0,0.0,0.166666667,1600.0,10.0,,,,,BCC + Im,Im,"The alloy CrMoNbTaVW contains 5 elemental compositions: Cr (0.166666667), V (0.166666667), Nb (0.166666667), Mo (0.166666667), Ta (0.166666667) and with heat treatment -  undergone homogenization process at 1600.0°C, for 10.0 minutes,,showing a BCC and Im microstructure and Im phases.",,10.1016/j.jallcom.2018.11.318
CrMoNbTaVW,0.0,0.0,0.166666667,0.0,0.0,0.0,0.0,0.0,0.166666667,0.166666667,0.166666667,0.0,0.0,0.166666667,1700.0,10.0,,,,,BCC + Im,Im,"The alloy CrMoNbTaVW contains 5 elemental compositions: Cr (0.166666667), V (0.166666667), Nb (0.166666667), Mo (0.166666667), Ta (0.166666667) and with heat treatment -  undergone homogenization process at 1700.0°C, for 10.0 minutes,,showing a BCC and Im microstructure and Im phases.",,10.1016/j.jallcom.2018.11.318
AlCoCuFeNi,0.2,0.2,0.0,0.2,0.2,0.2,0.0,0.0,0.0,0.0,0.0,0.0,0.0,0.0,,,,,,,BCC,BCC_SS,"The alloy AlCoCuFeNi contains 5 elemental compositions: Al (0.2), Co (0.2), Fe (0.2), Ni (0.2), Cu (0.2) and without heat treatment,showing a BCC microstructure and BCC_SS phases.",,10.1016/j.msea.2018.11.118
AlCoCuFeNi,0.2,0.2,0.0,0.2,0.2,0.2,0.0,0.0,0.0,0.0,0.0,0.0,0.0,0.0,,,900,600.0,,,FCC + BCC,FCC_PLUS_BCC,"The alloy AlCoCuFeNi contains 5 elemental compositions: Al (0.2), Co (0.2), Fe (0.2), Ni (0.2), Cu (0.2) and with heat treatment -  undergone annealing process at 900°C, for 600.0 minutes,,showing a FCC and BCC microstructure and FCC_PLUS_BCC phases.",,10.1016/j.msea.2018.11.118
AlCoCuFeNi,0.2,0.2,0.0,0.2,0.2,0.2,0.0,0.0,0.0,0.0,0.0,0.0,0.0,0.0,,,1000,600.0,,,FCC + BCC,FCC_PLUS_BCC,"The alloy AlCoCuFeNi contains 5 elemental compositions: Al (0.2), Co (0.2), Fe (0.2), Ni (0.2), Cu (0.2) and with heat treatment -  undergone annealing process at 1000°C, for 600.0 minutes,,showing a FCC and BCC microstructure and FCC_PLUS_BCC phases.",,10.1016/j.msea.2018.11.118
CoCrNi,0.0,0.333333333,0.333333333,0.0,0.333333333,0.0,0.0,0.0,0.0,0.0,0.0,0.0,0.0,0.0,,,,,,,FCC,FCC_SS,"The alloy CoCrNi contains 3 elemental compositions: Co (0.333333333), Cr (0.333333333), Ni (0.333333333) and without heat treatment,showing a FCC microstructure and FCC_SS phases.",,10.1016/j.matchemphys.2019.121841
NbTiVZr,0.0,0.0,0.0,0.0,0.0,0.0,0.0,0.25,0.25,0.25,0.0,0.25,0.0,0.0,1200.0,1440.0,,,AQ,,BCC,BCC_SS,"The alloy NbTiVZr contains 4 elemental compositions: Ti (0.25), V (0.25), Nb (0.25), Zr (0.25) and with heat treatment -  undergone homogenization process at 1200.0°C, for 1440.0 minutes,, and undergone quenching process (AQ),,showing a BCC microstructure and BCC_SS phases.",,10.1179/1743284715Y.0000000032
AlNbTiVZr,0.2,0.0,0.0,0.0,0.0,0.0,0.0,0.2,0.2,0.2,0.0,0.2,0.0,0.0,,,1200,1440.0,,,BCC,BCC_SS,"The alloy AlNbTiVZr contains 5 elemental compositions: Al (0.2), Ti (0.2), V (0.2), Nb (0.2), Zr (0.2) and with heat treatment -  undergone annealing process at 1200°C, for 1440.0 minutes,,showing a BCC microstructure and BCC_SS phases.",,10.1016/j.msea.2017.08.019
AlNbTiVZr0.1,0.243902439,0.0,0.0,0.0,0.0,0.0,0.0,0.243902439,0.243902439,0.243902439,0.0,0.024390244,0.0,0.0,,,1200,1440.0,,,BCC + Im,Im,"The alloy AlNbTiVZr0.1 contains 5 elemental compositions: Al (0.243902439), Ti (0.243902439), V (0.243902439), Nb (0.243902439), Zr (0.024390244) and with heat treatment -  undergone annealing process at 1200°C, for 1440.0 minutes,,showing a BCC and Im microstructure and Im phases.",,10.1016/j.msea.2017.08.019
AlNbTiVZr0.25,0.235294118,0.0,0.0,0.0,0.0,0.0,0.0,0.235294118,0.235294118,0.235294118,0.0,0.058823529,0.0,0.0,,,1200,1440.0,,,BCC + Im,Im,"The alloy AlNbTiVZr0.25 contains 5 elemental compositions: Al (0.235294118), Ti (0.235294118), V (0.235294118), Nb (0.235294118), Zr (0.058823529) and with heat treatment -  undergone annealing process at 1200°C, for 1440.0 minutes,,showing a BCC and Im microstructure and Im phases.",,10.1016/j.msea.2017.08.019
AlNbTiVZr0.5,0.222222222,0.0,0.0,0.0,0.0,0.0,0.0,0.222222222,0.222222222,0.222222222,0.0,0.111111111,0.0,0.0,,,1200,1440.0,,,BCC + Im,Im,"The alloy AlNbTiVZr0.5 contains 5 elemental compositions: Al (0.222222222), Ti (0.222222222), V (0.222222222), Nb (0.222222222), Zr (0.111111111) and with heat treatment -  undergone annealing process at 1200°C, for 1440.0 minutes,,showing a BCC and Im microstructure and Im phases.",,10.1016/j.msea.2017.08.019
AlNbTiVZr,0.2,0.0,0.0,0.0,0.0,0.0,0.0,0.2,0.2,0.2,0.0,0.2,0.0,0.0,,,1200,1440.0,,,BCC + Im,Im,"The alloy AlNbTiVZr contains 5 elemental compositions: Al (0.2), Ti (0.2), V (0.2), Nb (0.2), Zr (0.2) and with heat treatment -  undergone annealing process at 1200°C, for 1440.0 minutes,,showing a BCC and Im microstructure and Im phases.",,10.1016/j.msea.2017.08.019
AlNbTiVZr1.5,0.181818182,0.0,0.0,0.0,0.0,0.0,0.0,0.181818182,0.181818182,0.181818182,0.0,0.272727273,0.0,0.0,,,1200,1440.0,,,BCC + Im,Im,"The alloy AlNbTiVZr1.5 contains 5 elemental compositions: Al (0.181818182), Ti (0.181818182), V (0.181818182), Nb (0.181818182), Zr (0.272727273) and with heat treatment -  undergone annealing process at 1200°C, for 1440.0 minutes,,showing a BCC and Im microstructure and Im phases.",,10.1016/j.msea.2017.08.019
CoCrFeMnNi,0.0,0.2,0.2,0.2,0.2,0.0,0.2,0.0,0.0,0.0,0.0,0.0,0.0,0.0,1200.0,2880.0,1000,60.0,,,FCC,FCC_SS,"The alloy CoCrFeMnNi contains 5 elemental compositions: Co (0.2), Cr (0.2), Fe (0.2), Ni (0.2), Mn (0.2) and with heat treatment -  undergone homogenization process at 1200.0°C, for 2880.0 minutes,, undergone annealing process at 1000°C, for 60.0 minutes,,showing a FCC microstructure and FCC_SS phases.",,10.1016/j.actamat.2013.06.018
CoCrFeNi,0.0,0.25,0.25,0.25,0.25,0.0,0.0,0.0,0.0,0.0,0.0,0.0,0.0,0.0,1100.0,360.0,,,WQ,,FCC,FCC_SS,"The alloy CoCrFeNi contains 4 elemental compositions: Co (0.25), Cr (0.25), Fe (0.25), Ni (0.25) and with heat treatment -  undergone homogenization process at 1100.0°C, for 360.0 minutes,, and undergone quenching process (WQ),,showing a FCC microstructure and FCC_SS phases.",,10.1016/j.msea.2017.02.043
CoCrFeMnNi,0.0,0.2,0.2,0.2,0.2,0.0,0.2,0.0,0.0,0.0,0.0,0.0,0.0,0.0,1100.0,360.0,,,WQ,,FCC,FCC_SS,"The alloy CoCrFeMnNi contains 5 elemental compositions: Co (0.2), Cr (0.2), Fe (0.2), Ni (0.2), Mn (0.2) and with heat treatment -  undergone homogenization process at 1100.0°C, for 360.0 minutes,, and undergone quenching process (WQ),,showing a FCC microstructure and FCC_SS phases.",,10.1016/j.msea.2017.02.043
CoCrFeMnNi,0.0,0.2,0.2,0.2,0.2,0.0,0.2,0.0,0.0,0.0,0.0,0.0,0.0,0.0,1200.0,2880.0,900,60.0,,,FCC,FCC_SS,"The alloy CoCrFeMnNi contains 5 elemental compositions: Co (0.2), Cr (0.2), Fe (0.2), Ni (0.2), Mn (0.2) and with heat treatment -  undergone homogenization process at 1200.0°C, for 2880.0 minutes,, undergone annealing process at 900°C, for 60.0 minutes,,showing a FCC microstructure and FCC_SS phases.",,10.1016/j.actamat.2016.07.038
CoCrFeNi,0.0,0.25,0.25,0.25,0.25,0.0,0.0,0.0,0.0,0.0,0.0,0.0,0.0,0.0,,,,,,,FCC,FCC_SS,"The alloy CoCrFeNi contains 4 elemental compositions: Co (0.25), Cr (0.25), Fe (0.25), Ni (0.25) and without heat treatment,showing a FCC microstructure and FCC_SS phases.",,10.1016/j.jallcom.2013.12.210
CoCrFeNi,0.0,0.25,0.25,0.25,0.25,0.0,0.0,0.0,0.0,0.0,0.0,0.0,0.0,0.0,1000.0,1440.0,,,,,FCC,FCC_SS,"The alloy CoCrFeNi contains 4 elemental compositions: Co (0.25), Cr (0.25), Fe (0.25), Ni (0.25) and with heat treatment -  undergone homogenization process at 1000.0°C, for 1440.0 minutes,,showing a FCC microstructure and FCC_SS phases.",,10.1016/j.jallcom.2013.12.210
CoCrFeNiMn,0.0,0.2,0.2,0.2,0.2,0.0,0.2,0.0,0.0,0.0,0.0,0.0,0.0,0.0,,,,,,,FCC,FCC_SS,"The alloy CoCrFeNiMn contains 5 elemental compositions: Co (0.2), Cr (0.2), Fe (0.2), Ni (0.2), Mn (0.2) and without heat treatment,showing a FCC microstructure and FCC_SS phases.",,10.1016/j.jallcom.2013.12.210
CoCrFeNiMn,0.0,0.2,0.2,0.2,0.2,0.0,0.2,0.0,0.0,0.0,0.0,0.0,0.0,0.0,1000.0,1440.0,,,,,FCC,FCC_SS,"The alloy CoCrFeNiMn contains 5 elemental compositions: Co (0.2), Cr (0.2), Fe (0.2), Ni (0.2), Mn (0.2) and with heat treatment -  undergone homogenization process at 1000.0°C, for 1440.0 minutes,,showing a FCC microstructure and FCC_SS phases.",,10.1016/j.jallcom.2013.12.210
HfNbTaTiZr,0.0,0.0,0.0,0.0,0.0,0.0,0.0,0.2,0.0,0.2,0.0,0.2,0.2,0.2,1200.0,120.0,1200,120.0,,CW,BCC,BCC_SS,"The alloy HfNbTaTiZr contains 5 elemental compositions: Ti (0.2), Nb (0.2), Zr (0.2), Hf (0.2), Ta (0.2) and with heat treatment -  undergone homogenization process at 1200.0°C, for 120.0 minutes,, undergone annealing process at 1200°C, for 120.0 minutes,, with an HPR (Hot Plasticity Ratio) value of CW,showing a BCC microstructure and BCC_SS phases.",,10.1016/j.msea.2018.11.054
HfNbTiZr,0.0,0.0,0.0,0.0,0.0,0.0,0.0,0.25,0.0,0.25,0.0,0.25,0.25,0.0,,,1300,240.0,,,BCC,BCC_SS,"The alloy HfNbTiZr contains 4 elemental compositions: Ti (0.25), Nb (0.25), Zr (0.25), Hf (0.25) and with heat treatment -  undergone annealing process at 1300°C, for 240.0 minutes,,showing a BCC microstructure and BCC_SS phases.",,10.1016/j.msea.2018.11.054
HfNbTiZr,0.0,0.0,0.0,0.0,0.0,0.0,0.0,0.25,0.0,0.25,0.0,0.25,0.25,0.0,,,,,,,BCC,BCC_SS,"The alloy HfNbTiZr contains 4 elemental compositions: Ti (0.25), Nb (0.25), Zr (0.25), Hf (0.25) and without heat treatment,showing a BCC microstructure and BCC_SS phases.",,10.1016/j.msea.2018.11.054
Ti35Zr27.5Hf27.5Nb5Ta5,0.0,0.0,0.0,0.0,0.0,0.0,0.0,0.35,0.0,0.05,0.0,0.275,0.275,0.05,800.0,30.0,900,30.0,,,BCC,BCC_SS,"The alloy Ti35Zr27.5Hf27.5Nb5Ta5 contains 5 elemental compositions: Ti (0.35), Nb (0.05), Zr (0.275), Hf (0.275), Ta (0.05) and with heat treatment -  undergone homogenization process at 800.0°C, for 30.0 minutes,, undergone annealing process at 900°C, for 30.0 minutes,,showing a BCC microstructure and BCC_SS phases.",,0.98
Ta0.6ZrHfTi,0.0,0.0,0.0,0.0,0.0,0.0,0.0,0.277777778,0.0,0.0,0.0,0.277777778,0.277777778,0.166666667,,,,,,,BCC,BCC_SS,"The alloy Ta0.6ZrHfTi contains 4 elemental compositions: Ti (0.277777778), Zr (0.277777778), Hf (0.277777778), Ta (0.166666667) and without heat treatment,showing a BCC microstructure and BCC_SS phases.",,10.1016/j.msea.2018.11.054
Ta0.5ZrHfTi,0.0,0.0,0.0,0.0,0.0,0.0,0.0,0.285714286,0.0,0.0,0.0,0.285714286,0.285714286,0.142857143,,,,,,,BCC,BCC_SS,"The alloy Ta0.5ZrHfTi contains 4 elemental compositions: Ti (0.285714286), Zr (0.285714286), Hf (0.285714286), Ta (0.142857143) and without heat treatment,showing a BCC microstructure and BCC_SS phases.",,10.1016/j.msea.2018.11.054
Ta0.4ZrHfTi,0.0,0.0,0.0,0.0,0.0,0.0,0.0,0.294117647,0.0,0.0,0.0,0.294117647,0.294117647,0.117647059,,,,,,,BCC,BCC_SS,"The alloy Ta0.4ZrHfTi contains 4 elemental compositions: Ti (0.294117647), Zr (0.294117647), Hf (0.294117647), Ta (0.117647059) and without heat treatment,showing a BCC microstructure and BCC_SS phases.",,10.1016/j.msea.2018.11.054
Ti40Zr25Nb25Ta10,0.0,0.0,0.0,0.0,0.0,0.0,0.0,0.4,0.0,0.25,0.0,0.25,0.0,0.1,,,,,,,BCC,BCC_SS,"The alloy Ti40Zr25Nb25Ta10 contains 4 elemental compositions: Ti (0.4), Nb (0.25), Zr (0.25), Ta (0.1) and without heat treatment,showing a BCC microstructure and BCC_SS phases.",,10.1016/j.msea.2018.11.054
Ti45Zr25Nb25Ta5,0.0,0.0,0.0,0.0,0.0,0.0,0.0,0.45,0.0,0.25,0.0,0.25,0.0,0.05,,,,,,,BCC,BCC_SS,"The alloy Ti45Zr25Nb25Ta5 contains 4 elemental compositions: Ti (0.45), Nb (0.25), Zr (0.25), Ta (0.05) and without heat treatment,showing a BCC microstructure and BCC_SS phases.",,10.1016/j.msea.2018.11.054
Ti35Zr25Nb25Ta15,0.0,0.0,0.0,0.0,0.0,0.0,0.0,0.35,0.0,0.25,0.0,0.25,0.0,0.15,,,,,,,BCC,BCC_SS,"The alloy Ti35Zr25Nb25Ta15 contains 4 elemental compositions: Ti (0.35), Nb (0.25), Zr (0.25), Ta (0.15) and without heat treatment,showing a BCC microstructure and BCC_SS phases.",,10.1016/j.msea.2018.11.054
Ti30Zr25Nb25Ta20,0.0,0.0,0.0,0.0,0.0,0.0,0.0,0.3,0.0,0.25,0.0,0.25,0.0,0.2,,,,,,,BCC,BCC_SS,"The alloy Ti30Zr25Nb25Ta20 contains 4 elemental compositions: Ti (0.3), Nb (0.25), Zr (0.25), Ta (0.2) and without heat treatment,showing a BCC microstructure and BCC_SS phases.",,10.1016/j.msea.2018.11.054
Ti25Zr25Nb25Ta25,0.0,0.0,0.0,0.0,0.0,0.0,0.0,0.25,0.0,0.25,0.0,0.25,0.0,0.25,,,,,,,BCC,BCC_SS,"The alloy Ti25Zr25Nb25Ta25 contains 4 elemental compositions: Ti (0.25), Nb (0.25), Zr (0.25), Ta (0.25) and without heat treatment,showing a BCC microstructure and BCC_SS phases.",,10.1016/j.msea.2018.11.054
MoNbTaTiV,0.0,0.0,0.0,0.0,0.0,0.0,0.0,0.2,0.2,0.2,0.2,0.0,0.0,0.2,1500.0,10.0,,,,,BCC,BCC_SS,"The alloy MoNbTaTiV contains 5 elemental compositions: Ti (0.2), V (0.2), Nb (0.2), Mo (0.2), Ta (0.2) and with heat treatment -  undergone homogenization process at 1500.0°C, for 10.0 minutes,,showing a BCC microstructure and BCC_SS phases.",,0.1016/j.jmst.2019.07.013
MoNbTaTiV,0.0,0.0,0.0,0.0,0.0,0.0,0.0,0.2,0.2,0.2,0.2,0.0,0.0,0.2,1600.0,10.0,,,,,BCC,BCC_SS,"The alloy MoNbTaTiV contains 5 elemental compositions: Ti (0.2), V (0.2), Nb (0.2), Mo (0.2), Ta (0.2) and with heat treatment -  undergone homogenization process at 1600.0°C, for 10.0 minutes,,showing a BCC microstructure and BCC_SS phases.",,0.1016/j.jmst.2019.07.013
