Repository: sandeepangh782/RAG---High-Entropy-alloys

# RAG - High-Entropy-alloys
Prediction of phases in high-entropy alloys using LLMs

File: alloys_with_description.csv (part 4 of 14)
Alloy,Al,Co,Cr,Fe,Ni,Cu,Mn,Ti,V,Nb,Mo,Zr,Hf,Ta,Homogenization_Temp,Homogenization_Time,Annealing_Temp,Annealing_Time_(min),Quenching,HPR,Microstructure,Phases,alloy_description,Unnamed: 24,References
MoNbTaTiV,0.0,0.0,0.0,0.0,0.0,0.0,0.0,0.2,0.2,0.2,0.2,0.0,0.0,0.2,1700.0,10.0,,,,,BCC + Im,Im,"The alloy MoNbTaTiV contains 5 elemental compositions: Ti (0.2), V (0.2), Nb (0.2), Mo (0.2), Ta (0.2) and with heat treatment -  undergone homogenization process at 1700.0°C, for 10.0 minutes,,showing a BCC and Im microstructure and Im phases.",,0.1016/j.jmst.2019.07.013
AlCoCrFeNi,0.2,0.2,0.2,0.2,0.2,0.0,0.0,0.0,0.0,0.0,0.0,0.0,0.0,0.0,,,,,,,BCC,BCC_SS,"The alloy AlCoCrFeNi contains 5 elemental compositions: Al (0.2), Co (0.2), Cr (0.2), Fe (0.2), Ni (0.2) and without heat treatment,showing a BCC microstructure and BCC_SS phases.",,10.1016/j.matdes.2013.12.048
AlCoCrFeNiV0.2,0.192307692,0.192307692,0.192307692,0.192307692,0.192307692,0.0,0.0,0.0,0.038461538,0.0,0.0,0.0,0.0,0.0,,,,,,,BCC,BCC_SS,"The alloy AlCoCrFeNiV0.2 contains 6 elemental compositions: Al (0.192307692), Co (0.192307692), Cr (0.192307692), Fe (0.192307692), Ni (0.192307692), V (0.038461538) and without heat treatment,showing a BCC microstructure and BCC_SS phases.",,10.1016/j.matdes.2013.12.048
AlCoCrFeNiV0.5,0.181818182,0.181818182,0.181818182,0.181818182,0.181818182,0.0,0.0,0.0,0.090909091,0.0,0.0,0.0,0.0,0.0,,,,,,,BCC,BCC_SS,"The alloy AlCoCrFeNiV0.5 contains 6 elemental compositions: Al (0.181818182), Co (0.181818182), Cr (0.181818182), Fe (0.181818182), Ni (0.181818182), V (0.090909091) and without heat treatment,showing a BCC microstructure and BCC_SS phases.",,10.1016/j.matdes.2013.12.048
AlCoCrFeNiV0.8,0.172413793,0.172413793,0.172413793,0.172413793,0.172413793,0.0,0.0,0.0,0.137931034,0.0,0.0,0.0,0.0,0.0,,,,,,,BCC,BCC_SS,"The alloy AlCoCrFeNiV0.8 contains 6 elemental compositions: Al (0.172413793), Co (0.172413793), Cr (0.172413793), Fe (0.172413793), Ni (0.172413793), V (0.137931034) and without heat treatment,showing a BCC microstructure and BCC_SS phases.",,10.1016/j.matdes.2013.12.048
AlCoCrFeNiV1.0,0.166666667,0.166666667,0.166666667,0.166666667,0.166666667,0.0,0.0,0.0,0.166666667,0.0,0.0,0.0,0.0,0.0,,,,,,,BCC,BCC_SS,"The alloy AlCoCrFeNiV1.0 contains 6 elemental compositions: Al (0.166666667), Co (0.166666667), Cr (0.166666667), Fe (0.166666667), Ni (0.166666667), V (0.166666667) and without heat treatment,showing a BCC microstructure and BCC_SS phases.",,10.1016/j.matdes.2013.12.048
Al2CoCrFeNi,0.047619048,0.238095238,0.238095238,0.238095238,0.238095238,0.0,0.0,0.0,0.0,0.0,0.0,0.0,0.0,0.0,,,,,,,BCC + Im,Im,"The alloy Al2CoCrFeNi contains 5 elemental compositions: Al (0.047619048), Co (0.238095238), Cr (0.238095238), Fe (0.238095238), Ni (0.238095238) and without heat treatment,showing a BCC and Im microstructure and Im phases.",,10.1016/j.jallcom.2019.07.100
Al1.8CoCrFeNiTi0.2,0.3,0.166666667,0.166666667,0.166666667,0.166666667,0.0,0.0,0.033333333,0.0,0.0,0.0,0.0,0.0,0.0,,,,,,,BCC + Im,Im,"The alloy Al1.8CoCrFeNiTi0.2 contains 6 elemental compositions: Al (0.3), Co (0.166666667), Cr (0.166666667), Fe (0.166666667), Ni (0.166666667), Ti (0.033333333) and without heat treatment,showing a BCC and Im microstructure and Im phases.",,10.1016/j.jallcom.2019.07.100
Al1.5CoCrFeNiTi0.5,0.25,0.166666667,0.166666667,0.166666667,0.166666667,0.0,0.0,0.083333333,0.0,0.0,0.0,0.0,0.0,0.0,,,,,,,BCC + Im,Im,"The alloy Al1.5CoCrFeNiTi0.5 contains 6 elemental compositions: Al (0.25), Co (0.166666667), Cr (0.166666667), Fe (0.166666667), Ni (0.166666667), Ti (0.083333333) and without heat treatment,showing a BCC and Im microstructure and Im phases.",,10.1016/j.jallcom.2019.07.100
Al1.2CoCrFeNiTi0.8,0.2,0.166666667,0.166666667,0.166666667,0.166666667,0.0,0.0,0.133333333,0.0,0.0,0.0,0.0,0.0,0.0,,,,,,,BCC,BCC_SS,"The alloy Al1.2CoCrFeNiTi0.8 contains 6 elemental compositions: Al (0.2), Co (0.166666667), Cr (0.166666667), Fe (0.166666667), Ni (0.166666667), Ti (0.133333333) and without heat treatment,showing a BCC microstructure and BCC_SS phases.",,10.1016/j.jallcom.2019.07.100
AlCoCrFeNiTi,0.166666667,0.166666667,0.166666667,0.166666667,0.166666667,0.0,0.0,0.166666667,0.0,0.0,0.0,0.0,0.0,0.0,,,,,,,BCC + Im,Im,"The alloy AlCoCrFeNiTi contains 6 elemental compositions: Al (0.166666667), Co (0.166666667), Cr (0.166666667), Fe (0.166666667), Ni (0.166666667), Ti (0.166666667) and without heat treatment,showing a BCC and Im microstructure and Im phases.",,10.1016/j.jallcom.2019.07.100
Al0.8CoCrFeNiTi1.2,0.133333333,0.166666667,0.166666667,0.166666667,0.166666667,0.0,0.0,0.2,0.0,0.0,0.0,0.0,0.0,0.0,,,,,,,BCC + Im,Im,"The alloy Al0.8CoCrFeNiTi1.2 contains 6 elemental compositions: Al (0.133333333), Co (0.166666667), Cr (0.166666667), Fe (0.166666667), Ni (0.166666667), Ti (0.2) and without heat treatment,showing a BCC and Im microstructure and Im phases.",,10.1016/j.jallcom.2019.07.100
HfNbTiZr,0.0,0.0,0.0,0.0,0.0,0.0,0.0,0.25,0.0,0.25,0.0,0.25,0.25,0.0,,,,,,,BCC,BCC_SS,"The alloy HfNbTiZr contains 4 elemental compositions: Ti (0.25), Nb (0.25), Zr (0.25), Hf (0.25) and without heat treatment,showing a BCC microstructure and BCC_SS phases.",,10.1016/j.mtcomm.2018.06.004
Al0.5HfNbTiZr,0.111111111,0.0,0.0,0.0,0.0,0.0,0.0,0.222222222,0.0,0.222222222,0.0,0.222222222,0.222222222,0.0,,,,,,,BCC,BCC_SS,"The alloy Al0.5HfNbTiZr contains 5 elemental compositions: Al (0.111111111), Ti (0.222222222), Nb (0.222222222), Zr (0.222222222), Hf (0.222222222) and without heat treatment,showing a BCC microstructure and BCC_SS phases.",,10.1016/j.mtcomm.2018.06.004
Al0.75HfNbTiZr,0.157894737,0.0,0.0,0.0,0.0,0.0,0.0,0.210526316,0.0,0.210526316,0.0,0.210526316,0.210526316,0.0,,,,,,,BCC,BCC_SS,"The alloy Al0.75HfNbTiZr contains 5 elemental compositions: Al (0.157894737), Ti (0.210526316), Nb (0.210526316), Zr (0.210526316), Hf (0.210526316) and without heat treatment,showing a BCC microstructure and BCC_SS phases.",,10.1016/j.mtcomm.2018.06.004
AlHfNbTiZr,0.2,0.0,0.0,0.0,0.0,0.0,0.0,0.2,0.0,0.2,0.0,0.2,0.2,0.0,,,,,,,BCC,BCC_SS,"The alloy AlHfNbTiZr contains 5 elemental compositions: Al (0.2), Ti (0.2), Nb (0.2), Zr (0.2), Hf (0.2) and without heat treatment,showing a BCC microstructure and BCC_SS phases.",,10.1016/j.mtcomm.2018.06.004
Al1.25HfNbTiZr,0.238095238,0.0,0.0,0.0,0.0,0.0,0.0,0.19047619,0.0,0.19047619,0.0,0.19047619,0.19047619,0.0,,,,,,,BCC,BCC_SS,"The alloy Al1.25HfNbTiZr contains 5 elemental compositions: Al (0.238095238), Ti (0.19047619), Nb (0.19047619), Zr (0.19047619), Hf (0.19047619) and without heat treatment,showing a BCC microstructure and BCC_SS phases.",,10.1016/j.mtcomm.2018.06.004
Al1.5HfNbTiZr,0.272727273,0.0,0.0,0.0,0.0,0.0,0.0,0.181818182,0.0,0.181818182,0.0,0.181818182,0.181818182,0.0,,,,,,,BCC,BCC_SS,"The alloy Al1.5HfNbTiZr contains 5 elemental compositions: Al (0.272727273), Ti (0.181818182), Nb (0.181818182), Zr (0.181818182), Hf (0.181818182) and without heat treatment,showing a BCC microstructure and BCC_SS phases.",,10.1016/j.mtcomm.2018.06.004
Al0.5Cr0.9FeNi2.5V0.2,0.098039216,0.0,0.176470588,0.196078431,0.490196078,0.0,0.0,0.0,0.039215686,0.0,0.0,0.0,0.0,0.0,,,,,,,FCC + Im,Im,"The alloy Al0.5Cr0.9FeNi2.5V0.2 contains 5 elemental compositions: Al (0.098039216), Cr (0.176470588), Fe (0.196078431), Ni (0.490196078), V (0.039215686) and without heat treatment,showing a FCC and Im microstructure and Im phases.",,10.1016/j.jallcom.2019.152196
Al0.5Cr0.9FeNi2.5V0.2,0.098039216,0.0,0.176470588,0.196078431,0.490196078,0.0,0.0,0.0,0.039215686,0.0,0.0,0.0,0.0,0.0,,,,,,,FCC,FCC_SS,"The alloy Al0.5Cr0.9FeNi2.5V0.2 contains 5 elemental compositions: Al (0.098039216), Cr (0.176470588), Fe (0.196078431), Ni (0.490196078), V (0.039215686) and without heat treatment,showing a FCC microstructure and FCC_SS phases.",,10.1016/j.jallcom.2019.152196
Al0.5Cr0.9FeNi2.5V0.2,0.098039216,0.0,0.176470588,0.196078431,0.490196078,0.0,0.0,0.0,0.039215686,0.0,0.0,0.0,0.0,0.0,1200.0,1440.0,600,60.0,AQ,,FCC + Im,Im,"The alloy Al0.5Cr0.9FeNi2.5V0.2 contains 5 elemental compositions: Al (0.098039216), Cr (0.176470588), Fe (0.196078431), Ni (0.490196078), V (0.039215686) and with heat treatment -  undergone homogenization process at 1200.0°C, for 1440.0 minutes,, undergone annealing process at 600°C, for 60.0 minutes,, and undergone quenching process (AQ),,showing a FCC and Im microstructure and Im phases.",,10.1016/j.jallcom.2019.152196
Fe22Co20Ni19Cr20Mn12Al7,0.07,0.2,0.2,0.22,0.19,0.0,0.12,0.0,0.0,0.0,0.0,0.0,0.0,0.0,1100.0,,900,60.0,AQ,,FCC + BCC + Im,Im,"The alloy Fe22Co20Ni19Cr20Mn12Al7 contains 6 elemental compositions: Al (0.07), Co (0.2), Cr (0.2), Fe (0.22), Ni (0.19), Mn (0.12) and with heat treatment -  undergone homogenization process at 1100.0°C, undergone annealing process at 900°C, for 60.0 minutes,, and undergone quenching process (AQ),,showing a FCC and BCC and Im microstructure and Im phases.",,10.1016/j.msea.2019.138555
Fe40Mn40Co10Cr10,0.0,0.1,0.1,0.4,0.0,0.0,0.4,0.0,0.0,0.0,0.0,0.0,0.0,0.0,1200.0,120.0,,,WQ,,FCC,FCC_SS,"The alloy Fe40Mn40Co10Cr10 contains 4 elemental compositions: Co (0.1), Cr (0.1), Fe (0.4), Mn (0.4) and with heat treatment -  undergone homogenization process at 1200.0°C, for 120.0 minutes,, and undergone quenching process (WQ),,showing a FCC microstructure and FCC_SS phases.",,10.1016/j.actamat.2015.04.014
FeMnNiCoCr,0.0,0.2,0.2,0.2,0.2,0.0,0.2,0.0,0.0,0.0,0.0,0.0,0.0,0.0,1200.0,2880.0,1000,60.0,,,FCC,FCC_SS,"The alloy FeMnNiCoCr contains 5 elemental compositions: Co (0.2), Cr (0.2), Fe (0.2), Ni (0.2), Mn (0.2) and with heat treatment -  undergone homogenization process at 1200.0°C, for 2880.0 minutes,, undergone annealing process at 1000°C, for 60.0 minutes,,showing a FCC microstructure and FCC_SS phases.",,10.1016/j.actamat.2013.06.018
FeMnNiCoCr,0.0,0.2,0.2,0.2,0.2,0.0,0.2,0.0,0.0,0.0,0.0,0.0,0.0,0.0,1200.0,2880.0,1000,60.0,,,FCC,FCC_SS,"The alloy FeMnNiCoCr contains 5 elemental compositions: Co (0.2), Cr (0.2), Fe (0.2), Ni (0.2), Mn (0.2) and with heat treatment -  undergone homogenization process at 1200.0°C, for 2880.0 minutes,, undergone annealing process at 1000°C, for 60.0 minutes,,showing a FCC microstructure and FCC_SS phases.",,10.1016/j.actamat.2013.06.018
CoCrFeMnNi,0.0,0.2,0.2,0.2,0.2,0.0,0.2,0.0,0.0,0.0,0.0,0.0,0.0,0.0,1200.0,120.0,,,WQ,,FCC,FCC_SS,"The alloy CoCrFeMnNi contains 5 elemental compositions: Co (0.2), Cr (0.2), Fe (0.2), Ni (0.2), Mn (0.2) and with heat treatment -  undergone homogenization process at 1200.0°C, for 120.0 minutes,, and undergone quenching process (WQ),,showing a FCC microstructure and FCC_SS phases.",,10.1016/j.actamat.2017.07.023
Al5Nb24Ti40V5Zr26,0.000526039,0.0,0.0,0.0,0.0,0.0,0.0,0.420831142,0.052603893,0.252498685,0.0,0.273540242,0.0,0.0,,,,,,,BCC,BCC_SS,"The alloy Al5Nb24Ti40V5Zr26 contains 5 elemental compositions: Al (0.000526039), Ti (0.420831142), V (0.052603893), Nb (0.252498685), Zr (0.273540242) and without heat treatment,showing a BCC microstructure and BCC_SS phases.",,10.1016/j.intermet.2019.106652
Al5Nb24Ti40V5Zr26,0.000526039,0.0,0.0,0.0,0.0,0.0,0.0,0.420831142,0.052603893,0.252498685,0.0,0.273540242,0.0,0.0,,,800,60.0,,CD,BCC + Im,Im,"The alloy Al5Nb24Ti40V5Zr26 contains 5 elemental compositions: Al (0.000526039), Ti (0.420831142), V (0.052603893), Nb (0.252498685), Zr (0.273540242) and with heat treatment -  undergone annealing process at 800°C, for 60.0 minutes,, with an HPR (Hot Plasticity Ratio) value of CD,showing a BCC and Im microstructure and Im phases.",,10.1016/j.intermet.2019.106652
Fe50Mn30Co10Cr10,0.0,0.1,0.1,0.5,0.0,0.0,0.3,0.0,0.0,0.0,0.0,0.0,0.0,0.0,,,,,,,FCC + Im,Im,"The alloy Fe50Mn30Co10Cr10 contains 4 elemental compositions: Co (0.1), Cr (0.1), Fe (0.5), Mn (0.3) and without heat treatment,showing a FCC and Im microstructure and Im phases.",,10.1038/nature17981
Fe37Mn45Co9Cr9,0.0,0.09,0.09,0.37,0.0,0.0,0.45,0.0,0.0,0.0,0.0,0.0,0.0,0.0,,,,,,,FCC,FCC_SS,"The alloy Fe37Mn45Co9Cr9 contains 4 elemental compositions: Co (0.09), Cr (0.09), Fe (0.37), Mn (0.45) and without heat treatment,showing a FCC microstructure and FCC_SS phases.",,10.1038/nature17981
Fe50Mn30Co10Cr10,0.0,0.1,0.1,0.5,0.0,0.0,0.3,0.0,0.0,0.0,0.0,0.0,0.0,0.0,900.0,5.0,,,,,FCC,FCC_SS,"The alloy Fe50Mn30Co10Cr10 contains 4 elemental compositions: Co (0.1), Cr (0.1), Fe (0.5), Mn (0.3) and with heat treatment -  undergone homogenization process at 900.0°C, for 5.0 minutes,,showing a FCC microstructure and FCC_SS phases.",,10.1007/s00339-017-1151-7
CoFeNi2V0.5Mo0.2,0.0,0.212765957,0.0,0.212765957,0.425531915,0.0,0.0,0.0,0.106382979,0.0,0.042553191,0.0,0.0,0.0,,,,,,,FCC,FCC_SS,"The alloy CoFeNi2V0.5Mo0.2 contains 5 elemental compositions: Co (0.212765957), Fe (0.212765957), Ni (0.425531915), V (0.106382979), Mo (0.042553191) and without heat treatment,showing a FCC microstructure and FCC_SS phases.",,10.1016/j.scriptamat.2019.02.038
Al10Co25Cr8Fe15Ni36Ti6,0.1,0.25,0.08,0.15,0.36,0.0,0.0,0.06,0.0,0.0,0.0,0.0,0.0,0.0,1220.0,1200.0,950,6000.0,,,FCC + Im,Im,"The alloy Al10Co25Cr8Fe15Ni36Ti6 contains 6 elemental compositions: Al (0.1), Co (0.25), Cr (0.08), Fe (0.15), Ni (0.36), Ti (0.06) and with heat treatment -  undergone homogenization process at 1220.0°C, for 1200.0 minutes,, undergone annealing process at 950°C, for 6000.0 minutes,,showing a FCC and Im microstructure and Im phases.",,10.3390/e21020169
Al10Co25Cr8Fe15Ni36Ti6,0.1,0.25,0.08,0.15,0.36,0.0,0.0,0.06,0.0,0.0,0.0,0.0,0.0,0.0,1220.0,1200.0,950,6000.0,,,FCC + Im,Im,"The alloy Al10Co25Cr8Fe15Ni36Ti6 contains 6 elemental compositions: Al (0.1), Co (0.25), Cr (0.08), Fe (0.15), Ni (0.36), Ti (0.06) and with heat treatment -  undergone homogenization process at 1220.0°C, for 1200.0 minutes,, undergone annealing process at 950°C, for 6000.0 minutes,,showing a FCC and Im microstructure and Im phases.",,10.3390/e21020169
CoCrFeNiTi0.2,0.0,0.238095238,0.238095238,0.238095238,0.238095238,0.0,0.0,0.047619048,0.0,0.0,0.0,0.0,0.0,0.0,1200.0,30.0,,,,,FCC,FCC_SS,"The alloy CoCrFeNiTi0.2 contains 5 elemental compositions: Co (0.238095238), Cr (0.238095238), Fe (0.238095238), Ni (0.238095238), Ti (0.047619048) and with heat treatment -  undergone homogenization process at 1200.0°C, for 30.0 minutes,,showing a FCC microstructure and FCC_SS phases.",,10.3390/e21040389
Al0.3CoCrCu0.3FeNi,0.065217391,0.217391304,0.217391304,0.217391304,0.217391304,0.065217391,0.0,0.0,0.0,0.0,0.0,0.0,0.0,0.0,1100.0,360.0,,,WQ,CW,FCC,FCC_SS,"The alloy Al0.3CoCrCu0.3FeNi contains 6 elemental compositions: Al (0.065217391), Co (0.217391304), Cr (0.217391304), Fe (0.217391304), Ni (0.217391304), Cu (0.065217391) and with heat treatment -  undergone homogenization process at 1100.0°C, for 360.0 minutes,, and undergone quenching process (WQ),, with an HPR (Hot Plasticity Ratio) value of CW,showing a FCC microstructure and FCC_SS phases.",,10.3390/e20120967
Al0.3CoCrCu0.3FeNi,0.065217391,0.217391304,0.217391304,0.217391304,0.217391304,0.065217391,0.0,0.0,0.0,0.0,0.0,0.0,0.0,0.0,1100.0,360.0,900,300.0,WQ,CW,FCC,FCC_SS,"The alloy Al0.3CoCrCu0.3FeNi contains 6 elemental compositions: Al (0.065217391), Co (0.217391304), Cr (0.217391304), Fe (0.217391304), Ni (0.217391304), Cu (0.065217391) and with heat treatment -  undergone homogenization process at 1100.0°C, for 360.0 minutes,, undergone annealing process at 900°C, for 300.0 minutes,, and undergone quenching process (WQ),, with an HPR (Hot Plasticity Ratio) value of CW,showing a FCC microstructure and FCC_SS phases.",,10.3390/e20120967
CrCoFeNiMn,0.0,0.2,0.2,0.2,0.2,0.0,0.2,0.0,0.0,0.0,0.0,0.0,0.0,0.0,1200.0,2880.0,900,120.0,,,FCC,FCC_SS,"The alloy CrCoFeNiMn contains 5 elemental compositions: Co (0.2), Cr (0.2), Fe (0.2), Ni (0.2), Mn (0.2) and with heat treatment -  undergone homogenization process at 1200.0°C, for 2880.0 minutes,, undergone annealing process at 900°C, for 120.0 minutes,,showing a FCC microstructure and FCC_SS phases.",,10.1016/j.ijplas.2019.07.017
CrCoFeNiMn,0.0,0.2,0.2,0.2,0.2,0.0,0.2,0.0,0.0,0.0,0.0,0.0,0.0,0.0,1200.0,2880.0,900,120.0,,,FCC,FCC_SS,"The alloy CrCoFeNiMn contains 5 elemental compositions: Co (0.2), Cr (0.2), Fe (0.2), Ni (0.2), Mn (0.2) and with heat treatment -  undergone homogenization process at 1200.0°C, for 2880.0 minutes,, undergone annealing process at 900°C, for 120.0 minutes,,showing a FCC microstructure and FCC_SS phases.",,10.1016/j.ijplas.2019.07.017
CrCoFeNiMn,0.0,0.2,0.2,0.2,0.2,0.0,0.2,0.0,0.0,0.0,0.0,0.0,0.0,0.0,1200.0,2880.0,900,120.0,,,FCC,FCC_SS,"The alloy CrCoFeNiMn contains 5 elemental compositions: Co (0.2), Cr (0.2), Fe (0.2), Ni (0.2), Mn (0.2) and with heat treatment -  undergone homogenization process at 1200.0°C, for 2880.0 minutes,, undergone annealing process at 900°C, for 120.0 minutes,,showing a FCC microstructure and FCC_SS phases.",,10.1016/j.ijplas.2019.07.017
CrCoFeNiMn,0.0,0.2,0.2,0.2,0.2,0.0,0.2,0.0,0.0,0.0,0.0,0.0,0.0,0.0,1200.0,2880.0,900,120.0,,,FCC,FCC_SS,"The alloy CrCoFeNiMn contains 5 elemental compositions: Co (0.2), Cr (0.2), Fe (0.2), Ni (0.2), Mn (0.2) and with heat treatment -  undergone homogenization process at 1200.0°C, for 2880.0 minutes,, undergone annealing process at 900°C, for 120.0 minutes,,showing a FCC microstructure and FCC_SS phases.",,10.1016/j.ijplas.2019.07.017
TiZrHfCr0.2Mo,0.0,0.0,0.047619048,0.0,0.0,0.0,0.0,0.238095238,0.0,0.0,0.238095238,0.238095238,0.238095238,0.0,,,,,,,BCC,BCC_SS,"The alloy TiZrHfCr0.2Mo contains 5 elemental compositions: Cr (0.047619048), Ti (0.238095238), Mo (0.238095238), Zr (0.238095238), Hf (0.238095238) and without heat treatment,showing a BCC microstructure and BCC_SS phases.",,10.1016/j.msec.2019.110322
Cr26Mn20Fe20Co20Ni14,0.0,0.2,0.26,0.2,0.14,0.0,0.2,0.0,0.0,0.0,0.0,0.0,0.0,0.0,,,1000,480.0,,,FCC,FCC_SS,"The alloy Cr26Mn20Fe20Co20Ni14 contains 5 elemental compositions: Co (0.2), Cr (0.26), Fe (0.2), Ni (0.14), Mn (0.2) and with heat treatment -  undergone annealing process at 1000°C, for 480.0 minutes,,showing a FCC microstructure and FCC_SS phases.",,10.1016/j.mtla.2019.100485
Ti1.89CrNbV0.56,0.0,0.0,0.224719101,0.0,0.0,0.0,0.0,0.424719101,0.125842697,0.224719101,0.0,0.0,0.0,0.0,,,,,,,BCC,BCC_SS,"The alloy Ti1.89CrNbV0.56 contains 4 elemental compositions: Cr (0.224719101), Ti (0.424719101), V (0.125842697), Nb (0.224719101) and without heat treatment,showing a BCC microstructure and BCC_SS phases.",,10.1016/j.matchar.2019.109980
Ti1.89CrNbV0.56,0.0,0.0,0.224719101,0.0,0.0,0.0,0.0,0.424719101,0.125842697,0.224719101,0.0,0.0,0.0,0.0,,,,,,,BCC + Im,Im,"The alloy Ti1.89CrNbV0.56 contains 4 elemental compositions: Cr (0.224719101), Ti (0.424719101), V (0.125842697), Nb (0.224719101) and without heat treatment,showing a BCC and Im microstructure and Im phases.",,10.1016/j.matchar.2019.109980
HfNbTaTiZr,0.0,0.0,0.0,0.0,0.0,0.0,0.0,0.2,0.0,0.2,0.0,0.2,0.2,0.2,,,,,,,BCC,BCC_SS,"The alloy HfNbTaTiZr contains 5 elemental compositions: Ti (0.2), Nb (0.2), Zr (0.2), Hf (0.2), Ta (0.2) and without heat treatment,showing a BCC microstructure and BCC_SS phases.",,10.1016/j.matlet.2019.07.027
HfNbTaTiZrW,0.0,0.0,0.0,0.0,0.0,0.0,0.0,0.166666667,0.0,0.166666667,0.0,0.166666667,0.166666667,0.166666667,,,,,,,BCC,BCC_SS,"The alloy HfNbTaTiZrW contains 5 elemental compositions: Ti (0.166666667), Nb (0.166666667), Zr (0.166666667), Hf (0.166666667), Ta (0.166666667) and without heat treatment,showing a BCC microstructure and BCC_SS phases.",,10.1016/j.jallcom.2019.06.138
HfNbTaTiZrMoW,0.0,0.0,0.0,0.0,0.0,0.0,0.0,0.142857143,0.0,0.142857143,0.142857143,0.142857143,0.142857143,0.142857143,,,,,,,BCC,BCC_SS,"The alloy HfNbTaTiZrMoW contains 6 elemental compositions: Ti (0.142857143), Nb (0.142857143), Mo (0.142857143), Zr (0.142857143), Hf (0.142857143), Ta (0.142857143) and without heat treatment,showing a BCC microstructure and BCC_SS phases.",,10.1016/j.jallcom.2019.06.138
Al0.5CoCrFeNi,0.111111111,0.222222222,0.222222222,0.222222222,0.222222222,0.0,0.0,0.0,0.0,0.0,0.0,0.0,0.0,0.0,,,,,,,FCC + BCC,FCC_PLUS_BCC,"The alloy Al0.5CoCrFeNi contains 5 elemental compositions: Al (0.111111111), Co (0.222222222), Cr (0.222222222), Fe (0.222222222), Ni (0.222222222) and without heat treatment,showing a FCC and BCC microstructure and FCC_PLUS_BCC phases.",,10.1007/s12598-016-0860-y
Al0.5CoCrFeNi,0.111111111,0.222222222,0.222222222,0.222222222,0.222222222,0.0,0.0,0.0,0.0,0.0,0.0,0.0,0.0,0.0,,,450,10.0,WQ,,FCC + BCC,FCC_PLUS_BCC,"The alloy Al0.5CoCrFeNi contains 5 elemental compositions: Al (0.111111111), Co (0.222222222), Cr (0.222222222), Fe (0.222222222), Ni (0.222222222) and with heat treatment -  undergone annealing process at 450°C, for 10.0 minutes,, and undergone quenching process (WQ),,showing a FCC and BCC microstructure and FCC_PLUS_BCC phases.",,10.1007/s12598-016-0860-y
Al0.5CoCrFeNi,0.111111111,0.222222222,0.222222222,0.222222222,0.222222222,0.0,0.0,0.0,0.0,0.0,0.0,0.0,0.0,0.0,,,650,10.0,WQ,,FCC + BCC,FCC_PLUS_BCC,"The alloy Al0.5CoCrFeNi contains 5 elemental compositions: Al (0.111111111), Co (0.222222222), Cr (0.222222222), Fe (0.222222222), Ni (0.222222222) and with heat treatment -  undergone annealing process at 650°C, for 10.0 minutes,, and undergone quenching process (WQ),,showing a FCC and BCC microstructure and FCC_PLUS_BCC phases.",,10.1007/s12598-016-0860-y
Al0.5CoCrFeNi,0.111111111,0.222222222,0.222222222,0.222222222,0.222222222,0.0,0.0,0.0,0.0,0.0,0.0,0.0,0.0,0.0,,,850,10.0,WQ,,FCC + BCC,FCC_PLUS_BCC,"The alloy Al0.5CoCrFeNi contains 5 elemental compositions: Al (0.111111111), Co (0.222222222), Cr (0.222222222), Fe (0.222222222), Ni (0.222222222) and with heat treatment -  undergone annealing process at 850°C, for 10.0 minutes,, and undergone quenching process (WQ),,showing a FCC and BCC microstructure and FCC_PLUS_BCC phases.",,10.1007/s12598-016-0860-y
Ni46Co22Al12Cr8Fe8Ti3Mo1,0.12,0.22,0.08,0.08,0.46,0.0,0.0,0.03,0.0,0.0,0.01,0.0,0.0,0.0,,,,,,,FCC + Im,Im,"The alloy Ni46Co22Al12Cr8Fe8Ti3Mo1 contains 7 elemental compositions: Al (0.12), Co (0.22), Cr (0.08), Fe (0.08), Ni (0.46), Ti (0.03), Mo (0.01) and without heat treatment,showing a FCC and Im microstructure and Im phases.",,10.1016/j.matchemphys.2019.121749
Ni45(FeCoCr)40(AlTi)15,0.075,0.133333333,0.133333333,0.133333333,0.45,0.0,0.0,0.075,0.0,0.0,0.0,0.0,0.0,0.0,,,,,,,FCC + Im,Im,"The alloy Ni45(FeCoCr)40(AlTi)15 contains 6 elemental compositions: Al (0.075), Co (0.133333333), Cr (0.133333333), Fe (0.133333333), Ni (0.45), Ti (0.075) and without heat treatment,showing a FCC and Im microstructure and Im phases.",,10.1016/j.scriptamat.2017.12.001
Ni45(FeCoCr)40(AlTi)15,0.075,0.133333333,0.133333333,0.133333333,0.45,0.0,0.0,0.075,0.0,0.0,0.0,0.0,0.0,0.0,,,,,,,FCC + Im,Im,"The alloy Ni45(FeCoCr)40(AlTi)15 contains 6 elemental compositions: Al (0.075), Co (0.133333333), Cr (0.133333333), Fe (0.133333333), Ni (0.45), Ti (0.075) and without heat treatment,showing a FCC and Im microstructure and Im phases.",,10.1016/j.scriptamat.2017.12.001
Ti2ZrHf0.5V,0.0,0.0,0.0,0.0,0.0,0.0,0.0,0.444444444,0.222222222,0.0,0.0,0.222222222,0.111111111,0.0,,,,,,,BCC,BCC_SS,"The alloy Ti2ZrHf0.5V contains 4 elemental compositions: Ti (0.444444444), V (0.222222222), Zr (0.222222222), Hf (0.111111111) and without heat treatment,showing a BCC microstructure and BCC_SS phases.",,10.1007/s40195-019-00921-3
Ti2ZrHf0.5VNb0.25,0.0,0.0,0.0,0.0,0.0,0.0,0.0,0.421052632,0.210526316,0.052631579,0.0,0.210526316,0.105263158,0.0,,,,,,,BCC,BCC_SS,"The alloy Ti2ZrHf0.5VNb0.25 contains 5 elemental compositions: Ti (0.421052632), V (0.210526316), Nb (0.052631579), Zr (0.210526316), Hf (0.105263158) and without heat treatment,showing a BCC microstructure and BCC_SS phases.",,10.1007/s40195-019-00921-3
Ti2ZrHf0.5VNb0.5,0.0,0.0,0.0,0.0,0.0,0.0,0.0,0.5,0.0,0.125,0.0,0.25,0.125,0.0,,,,,,,BCC,BCC_SS,"The alloy Ti2ZrHf0.5VNb0.5 contains 4 elemental compositions: Ti (0.5), Nb (0.125), Zr (0.25), Hf (0.125) and without heat treatment,showing a BCC microstructure and BCC_SS phases.",,10.1007/s40195-019-00921-3
Ti2ZrHf0.5VNb0.75,0.0,0.0,0.0,0.0,0.0,0.0,0.0,0.380952381,0.19047619,0.142857143,0.0,0.19047619,0.095238095,0.0,,,,,,,BCC,BCC_SS,"The alloy Ti2ZrHf0.5VNb0.75 contains 5 elemental compositions: Ti (0.380952381), V (0.19047619), Nb (0.142857143), Zr (0.19047619), Hf (0.095238095) and without heat treatment,showing a BCC microstructure and BCC_SS phases.",,10.1007/s40195-019-00921-3
Ti2ZrHf0.5VNb,0.0,0.0,0.0,0.0,0.0,0.0,0.0,0.363636364,0.181818182,0.181818182,0.0,0.181818182,0.090909091,0.0,,,,,,,BCC,BCC_SS,"The alloy Ti2ZrHf0.5VNb contains 5 elemental compositions: Ti (0.363636364), V (0.181818182), Nb (0.181818182), Zr (0.181818182), Hf (0.090909091) and without heat treatment,showing a BCC microstructure and BCC_SS phases.",,10.1007/s40195-019-00921-3
ZrTiHfCuNiFe,0.0,0.0,0.0,0.166666667,0.166666667,0.166666667,0.0,0.166666667,0.0,0.0,0.0,0.166666667,0.166666667,0.0,,,,,,,BCC,BCC_SS,"The alloy ZrTiHfCuNiFe contains 6 elemental compositions: Fe (0.166666667), Ni (0.166666667), Cu (0.166666667), Ti (0.166666667), Zr (0.166666667), Hf (0.166666667) and without heat treatment,showing a BCC microstructure and BCC_SS phases.",,10.1016/j.intermet.2019.106515
AlCrFeCoNi,0.2,0.2,0.2,0.2,0.2,0.0,0.0,0.0,0.0,0.0,0.0,0.0,0.0,0.0,,,,,,,BCC,BCC_SS,"The alloy AlCrFeCoNi contains 5 elemental compositions: Al (0.2), Co (0.2), Cr (0.2), Fe (0.2), Ni (0.2) and without heat treatment,showing a BCC microstructure and BCC_SS phases.",,10.1016/j.intermet.2019.106515
AlCoCrCuFeNi,0.166666667,0.166666667,0.166666667,0.166666667,0.166666667,0.166666667,0.0,0.0,0.0,0.0,0.0,0.0,0.0,0.0,,,,,,,BCC,BCC_SS,"The alloy AlCoCrCuFeNi contains 6 elemental compositions: Al (0.166666667), Co (0.166666667), Cr (0.166666667), Fe (0.166666667), Ni (0.166666667), Cu (0.166666667) and without heat treatment,showing a BCC microstructure and BCC_SS phases.",,10.1016/j.intermet.2019.106515
AlCoCrFeMo0.05Ni2,0.165289256,0.165289256,0.165289256,0.165289256,0.330578512,0.0,0.0,0.0,0.0,0.0,0.008264463,0.0,0.0,0.0,1250.0,120.0,1200,0.0,,,FCC + BCC + Im,Im,"The alloy AlCoCrFeMo0.05Ni2 contains 6 elemental compositions: Al (0.165289256), Co (0.165289256), Cr (0.165289256), Fe (0.165289256), Ni (0.330578512), Mo (0.008264463) and with heat treatment -  undergone homogenization process at 1250.0°C, for 120.0 minutes,, undergone annealing process at 1200°C,showing a FCC and BCC and Im microstructure and Im phases.",,10.1016/j.msea.2019.05.058
FeCoNiCrMn,0.0,0.2,0.2,0.2,0.2,0.0,0.2,0.0,0.0,0.0,0.0,0.0,0.0,0.0,1200.0,600.0,800,60.0,,,FCC,FCC_SS,"The alloy FeCoNiCrMn contains 5 elemental compositions: Co (0.2), Cr (0.2), Fe (0.2), Ni (0.2), Mn (0.2) and with heat treatment -  undergone homogenization process at 1200.0°C, for 600.0 minutes,, undergone annealing process at 800°C, for 60.0 minutes,,showing a FCC microstructure and FCC_SS phases.",,10.1016/j.jallcom.2019.04.035
HfNbTiZr,0.0,0.0,0.0,0.0,0.0,0.0,0.0,0.25,0.0,0.25,0.0,0.25,0.25,0.0,,,,,,,BCC,BCC_SS,"The alloy HfNbTiZr contains 4 elemental compositions: Ti (0.25), Nb (0.25), Zr (0.25), Hf (0.25) and without heat treatment,showing a BCC microstructure and BCC_SS phases.",,10.3390/met9050485
CoCrFeNiMo0.2,0.0,0.238095238,0.238095238,0.238095238,0.238095238,0.0,0.0,0.0,0.0,0.0,0.047619048,0.0,0.0,0.0,1200.0,60.0,,,WQ,,FCC,FCC_SS,"The alloy CoCrFeNiMo0.2 contains 5 elemental compositions: Co (0.238095238), Cr (0.238095238), Fe (0.238095238), Ni (0.238095238), Mo (0.047619048) and with heat treatment -  undergone homogenization process at 1200.0°C, for 60.0 minutes,, and undergone quenching process (WQ),,showing a FCC microstructure and FCC_SS phases.",,10.3390/e21090833
CoCrFeNiMo0.2,0.0,0.238095238,0.238095238,0.238095238,0.238095238,0.0,0.0,0.0,0.0,0.0,0.047619048,0.0,0.0,0.0,1200.0,60.0,600,72.0,WQ,,FCC,FCC_SS,"The alloy CoCrFeNiMo0.2 contains 5 elemental compositions: Co (0.238095238), Cr (0.238095238), Fe (0.238095238), Ni (0.238095238), Mo (0.047619048) and with heat treatment -  undergone homogenization process at 1200.0°C, for 60.0 minutes,, undergone annealing process at 600°C, for 72.0 minutes,, and undergone quenching process (WQ),,showing a FCC microstructure and FCC_SS phases.",,10.3390/e21090833
CoCrFeNiMo0.2,0.0,0.238095238,0.238095238,0.238095238,0.238095238,0.0,0.0,0.0,0.0,0.0,0.047619048,0.0,0.0,0.0,1200.0,60.0,700,72.0,WQ,,FCC,FCC_SS,"The alloy CoCrFeNiMo0.2 contains 5 elemental compositions: Co (0.238095238), Cr (0.238095238), Fe (0.238095238), Ni (0.238095238), Mo (0.047619048) and with heat treatment -  undergone homogenization process at 1200.0°C, for 60.0 minutes,, undergone annealing process at 700°C, for 72.0 minutes,, and undergone quenching process (WQ),,showing a FCC microstructure and FCC_SS phases.",,10.3390/e21090833
CoCrFeNiMo0.2,0.0,0.238095238,0.238095238,0.238095238,0.238095238,0.0,0.0,0.0,0.0,0.0,0.047619048,0.0,0.0,0.0,1200.0,60.0,800,72.0,WQ,,FCC,FCC_SS,"The alloy CoCrFeNiMo0.2 contains 5 elemental compositions: Co (0.238095238), Cr (0.238095238), Fe (0.238095238), Ni (0.238095238), Mo (0.047619048) and with heat treatment -  undergone homogenization process at 1200.0°C, for 60.0 minutes,, undergone annealing process at 800°C, for 72.0 minutes,, and undergone quenching process (WQ),,showing a FCC microstructure and FCC_SS phases.",,10.3390/e21090833
CoCrFeNiMo0.2,0.0,0.238095238,0.238095238,0.238095238,0.238095238,0.0,0.0,0.0,0.0,0.0,0.047619048,0.0,0.0,0.0,1200.0,60.0,900,72.0,WQ,,FCC + Im,Im,"The alloy CoCrFeNiMo0.2 contains 5 elemental compositions: Co (0.238095238), Cr (0.238095238), Fe (0.238095238), Ni (0.238095238), Mo (0.047619048) and with heat treatment -  undergone homogenization process at 1200.0°C, for 60.0 minutes,, undergone annealing process at 900°C, for 72.0 minutes,, and undergone quenching process (WQ),,showing a FCC and Im microstructure and Im phases.",,10.3390/e21090833
CoCrFeNiMo0.2,0.0,0.238095238,0.238095238,0.238095238,0.238095238,0.0,0.0,0.0,0.0,0.0,0.047619048,0.0,0.0,0.0,1200.0,60.0,1000,72.0,WQ,,FCC + Im,Im,"The alloy CoCrFeNiMo0.2 contains 5 elemental compositions: Co (0.238095238), Cr (0.238095238), Fe (0.238095238), Ni (0.238095238), Mo (0.047619048) and with heat treatment -  undergone homogenization process at 1200.0°C, for 60.0 minutes,, undergone annealing process at 1000°C, for 72.0 minutes,, and undergone quenching process (WQ),,showing a FCC and Im microstructure and Im phases.",,10.3390/e21090833
Ti40Zr10Ni40Co5Cu5,0.0,0.05,0.0,0.0,0.4,0.05,0.0,0.4,0.0,0.0,0.0,0.1,0.0,0.0,900.0,1440.0,950,720.0,FC,,BCC + Im,Im,"The alloy Ti40Zr10Ni40Co5Cu5 contains 5 elemental compositions: Co (0.05), Ni (0.4), Cu (0.05), Ti (0.4), Zr (0.1) and with heat treatment -  undergone homogenization process at 900.0°C, for 1440.0 minutes,, undergone annealing process at 950°C, for 720.0 minutes,, and undergone quenching process (FC),,showing a BCC and Im microstructure and Im phases.",,10.1007/s12540-019-00383-3
Ti30Zr20Ni30Co10Cu10,0.0,0.1,0.0,0.0,0.3,0.1,0.0,0.3,0.0,0.0,0.0,0.2,0.0,0.0,900.0,1440.0,950,720.0,FC,,BCC + Im,Im,"The alloy Ti30Zr20Ni30Co10Cu10 contains 5 elemental compositions: Co (0.1), Ni (0.3), Cu (0.1), Ti (0.3), Zr (0.2) and with heat treatment -  undergone homogenization process at 900.0°C, for 1440.0 minutes,, undergone annealing process at 950°C, for 720.0 minutes,, and undergone quenching process (FC),,showing a BCC and Im microstructure and Im phases.",,10.1007/s12540-019-00383-3
Ti25Zr25Ni16.67Co16.67Cu16.67,0.0,0.166666667,0.0,0.0,0.166666667,0.166666667,0.0,0.25,0.0,0.0,0.0,0.25,0.0,0.0,900.0,1440.0,950,720.0,FC,,BCC + Im,Im,"The alloy Ti25Zr25Ni16.67Co16.67Cu16.67 contains 5 elemental compositions: Co (0.166666667), Ni (0.166666667), Cu (0.166666667), Ti (0.25), Zr (0.25) and with heat treatment -  undergone homogenization process at 900.0°C, for 1440.0 minutes,, undergone annealing process at 950°C, for 720.0 minutes,, and undergone quenching process (FC),,showing a BCC and Im microstructure and Im phases.",,10.1007/s12540-019-00383-3
Ti30Zr10Hf10Ni30Co10Cu10,0.0,0.142857143,0.0,0.0,0.285714286,0.095238095,0.0,0.285714286,0.0,0.0,0.0,0.095238095,0.095238095,0.0,900.0,1440.0,950,720.0,FC,,BCC + Im,Im,"The alloy Ti30Zr10Hf10Ni30Co10Cu10 contains 6 elemental compositions: Co (0.142857143), Ni (0.285714286), Cu (0.095238095), Ti (0.285714286), Zr (0.095238095), Hf (0.095238095) and with heat treatment -  undergone homogenization process at 900.0°C, for 1440.0 minutes,, undergone annealing process at 950°C, for 720.0 minutes,, and undergone quenching process (FC),,showing a BCC and Im microstructure and Im phases.",,10.1007/s12540-019-00383-3
Ti20Zr15Hf15Ni20Co15Cu15,0.0,0.15,0.0,0.0,0.2,0.15,0.0,0.2,0.0,0.0,0.0,0.15,0.15,0.0,900.0,1440.0,950,720.0,FC,,BCC + Im,Im,"The alloy Ti20Zr15Hf15Ni20Co15Cu15 contains 6 elemental compositions: Co (0.15), Ni (0.2), Cu (0.15), Ti (0.2), Zr (0.15), Hf (0.15) and with heat treatment -  undergone homogenization process at 900.0°C, for 1440.0 minutes,, undergone annealing process at 950°C, for 720.0 minutes,, and undergone quenching process (FC),,showing a BCC and Im microstructure and Im phases.",,10.1007/s12540-019-00383-3
CoCuHfNiTiZr,0.0,0.166666667,0.0,0.0,0.166666667,0.166666667,0.0,0.166666667,0.0,0.0,0.0,0.166666667,0.166666667,0.0,900.0,1440.0,950,720.0,FC,,BCC + Im,Im,"The alloy CoCuHfNiTiZr contains 6 elemental compositions: Co (0.166666667), Ni (0.166666667), Cu (0.166666667), Ti (0.166666667), Zr (0.166666667), Hf (0.166666667) and with heat treatment -  undergone homogenization process at 900.0°C, for 1440.0 minutes,, undergone annealing process at 950°C, for 720.0 minutes,, and undergone quenching process (FC),,showing a BCC and Im microstructure and Im phases.",,10.1007/s12540-019-00383-3
CrFeMnV,0.0,0.0,0.25,0.25,0.0,0.0,0.25,0.0,0.25,0.0,0.0,0.0,0.0,0.0,,,,,,,BCC,BCC_SS,"The alloy CrFeMnV contains 4 elemental compositions: Cr (0.25), Fe (0.25), Mn (0.25), V (0.25) and without heat treatment,showing a BCC microstructure and BCC_SS phases.",,10.1016/j.jmst.2018.02.026
CrMn0.3FeVCu0.06,0.0,0.0,0.297619048,0.297619048,0.0,0.017857143,0.089285714,0.0,0.297619048,0.0,0.0,0.0,0.0,0.0,,,,,,,FCC + BCC,FCC_PLUS_BCC,"The alloy CrMn0.3FeVCu0.06 contains 5 elemental compositions: Cr (0.297619048), Fe (0.297619048), Cu (0.017857143), Mn (0.089285714), V (0.297619048) and without heat treatment,showing a FCC and BCC microstructure and FCC_PLUS_BCC phases.",,10.1016/j.jmst.2018.02.026
CrMn0.5FeVCu0.10,0.0,0.0,0.277777778,0.277777778,0.0,0.027777778,0.138888889,0.0,0.277777778,0.0,0.0,0.0,0.0,0.0,,,,,,,FCC + BCC,FCC_PLUS_BCC,"The alloy CrMn0.5FeVCu0.10 contains 5 elemental compositions: Cr (0.277777778), Fe (0.277777778), Cu (0.027777778), Mn (0.138888889), V (0.277777778) and without heat treatment,showing a FCC and BCC microstructure and FCC_PLUS_BCC phases.",,10.1016/j.jmst.2018.02.026
CrMn0.7FeVCu0.14,0.0,0.0,0.260416667,0.260416667,0.0,0.036458333,0.182291667,0.0,0.260416667,0.0,0.0,0.0,0.0,0.0,,,,,,,FCC + BCC,FCC_PLUS_BCC,"The alloy CrMn0.7FeVCu0.14 contains 5 elemental compositions: Cr (0.260416667), Fe (0.260416667), Cu (0.036458333), Mn (0.182291667), V (0.260416667) and without heat treatment,showing a FCC and BCC microstructure and FCC_PLUS_BCC phases.",,10.1016/j.jmst.2018.02.026
CrMnFeVCu0.20,0.0,0.0,0.238095238,0.238095238,0.0,0.047619048,0.238095238,0.0,0.238095238,0.0,0.0,0.0,0.0,0.0,,,,,,,FCC + BCC,FCC_PLUS_BCC,"The alloy CrMnFeVCu0.20 contains 5 elemental compositions: Cr (0.238095238), Fe (0.238095238), Cu (0.047619048), Mn (0.238095238), V (0.238095238) and without heat treatment,showing a FCC and BCC microstructure and FCC_PLUS_BCC phases.",,10.1016/j.jmst.2018.02.026
NbMoTaWVTi,0.0,0.0,0.0,0.0,0.0,0.0,0.0,0.166666667,0.166666667,0.166666667,0.166666667,0.0,0.0,0.166666667,,,,,,,FCC + BCC,FCC_PLUS_BCC,"The alloy NbMoTaWVTi contains 5 elemental compositions: Ti (0.166666667), V (0.166666667), Nb (0.166666667), Mo (0.166666667), Ta (0.166666667) and without heat treatment,showing a FCC and BCC microstructure and FCC_PLUS_BCC phases.",,10.3390/ma11050669
CoCrCuFeNi,0.0,0.2,0.2,0.2,0.2,0.2,0.0,0.0,0.0,0.0,0.0,0.0,0.0,0.0,,,,,,,FCC,FCC_SS,"The alloy CoCrCuFeNi contains 5 elemental compositions: Co (0.2), Cr (0.2), Fe (0.2), Ni (0.2), Cu (0.2) and without heat treatment,showing a FCC microstructure and FCC_SS phases.",,10.1016/j.jmst.2017.11.007
 (CoCrCuFeNi)96Nb4,0.0,0.193548387,0.193548387,0.193548387,0.193548387,0.193548387,0.0,0.0,0.0,0.032258065,0.0,0.0,0.0,0.0,,,,,,,FCC,FCC_SS,"The alloy  (CoCrCuFeNi)96Nb4 contains 6 elemental compositions: Co (0.193548387), Cr (0.193548387), Fe (0.193548387), Ni (0.193548387), Cu (0.193548387), Nb (0.032258065) and without heat treatment,showing a FCC microstructure and FCC_SS phases.",,10.1016/j.jmst.2017.11.007
 (CoCrCuFeNi)92Nb8,0.0,0.18699187,0.18699187,0.18699187,0.18699187,0.18699187,0.0,0.0,0.0,0.06504065,0.0,0.0,0.0,0.0,,,,,,,FCC + Im,Im,"The alloy  (CoCrCuFeNi)92Nb8 contains 6 elemental compositions: Co (0.18699187), Cr (0.18699187), Fe (0.18699187), Ni (0.18699187), Cu (0.18699187), Nb (0.06504065) and without heat treatment,showing a FCC and Im microstructure and Im phases.",,10.1016/j.jmst.2017.11.007
 (CoCrCuFeNi)88Nb12,0.0,0.180327869,0.180327869,0.180327869,0.180327869,0.180327869,0.0,0.0,0.0,0.098360656,0.0,0.0,0.0,0.0,,,,,,,FCC + Im,Im,"The alloy  (CoCrCuFeNi)88Nb12 contains 6 elemental compositions: Co (0.180327869), Cr (0.180327869), Fe (0.180327869), Ni (0.180327869), Cu (0.180327869), Nb (0.098360656) and without heat treatment,showing a FCC and Im microstructure and Im phases.",,10.1016/j.jmst.2017.11.007
 (CoCrCuFeNi)84Nb16,0.0,0.173553719,0.173553719,0.173553719,0.173553719,0.173553719,0.0,0.0,0.0,0.132231405,0.0,0.0,0.0,0.0,,,,,,,FCC + Im,Im,"The alloy  (CoCrCuFeNi)84Nb16 contains 6 elemental compositions: Co (0.173553719), Cr (0.173553719), Fe (0.173553719), Ni (0.173553719), Cu (0.173553719), Nb (0.132231405) and without heat treatment,showing a FCC and Im microstructure and Im phases.",,10.1016/j.jmst.2017.11.007
Co28.2Cr5.92Mo0.62Mn0.50Si0.13N0.04C,0.0,0.776355217,0.161263961,0.0,0.0,0.0,0.013620267,0.0,0.0,0.0,0.016889131,0.0,0.0,0.0,1200.0,,,,,,FCC,FCC_SS,"The alloy Co28.2Cr5.92Mo0.62Mn0.50Si0.13N0.04C contains 4 elemental compositions: Co (0.776355217), Cr (0.161263961), Mn (0.013620267), Mo (0.016889131) and with heat treatment -  undergone homogenization process at 1200.0°C,showing a FCC microstructure and FCC_SS phases.",,10.1016/j.jmbbm.2018.10.038
Co28.2Cr5.92Mo0.62Mn0.50Si0.13N0.04C,0.0,0.776355217,0.161263961,0.0,0.0,0.0,0.013620267,0.0,0.0,0.0,0.016889131,0.0,0.0,0.0,,,1200,15.0,WQ,,FCC,FCC_SS,"The alloy Co28.2Cr5.92Mo0.62Mn0.50Si0.13N0.04C contains 4 elemental compositions: Co (0.776355217), Cr (0.161263961), Mn (0.013620267), Mo (0.016889131) and with heat treatment -  undergone annealing process at 1200°C, for 15.0 minutes,, and undergone quenching process (WQ),,showing a FCC microstructure and FCC_SS phases.",,10.1016/j.jmbbm.2018.10.038
Co33Cr9W0.35N0.01C,0.0,0.5764,0.33,0.0,0.0,0.0,0.0,0.0,0.0,0.0,0.0,0.0,0.0,0.0,,,,,,,FCC,FCC_SS,"The alloy Co33Cr9W0.35N0.01C contains 2 elemental compositions: Co (0.5764), Cr (0.33) and without heat treatment,showing a FCC microstructure and FCC_SS phases.",,10.1016/j.actbio.2015.12.011
Co33Cr9W0.35N0.06C,0.0,0.5759,0.33,0.09,0.0,0.0,0.0,0.0,0.0,0.0,0.0,0.0,0.0,0.0,,,,,,,FCC,FCC_SS,"The alloy Co33Cr9W0.35N0.06C contains 3 elemental compositions: Co (0.5759), Cr (0.33), Fe (0.09) and without heat treatment,showing a FCC microstructure and FCC_SS phases.",,10.1016/j.actbio.2015.12.011
Co33Cr9W0.35N0.1C,0.0,0.5755,0.33,0.09,0.0,0.0,0.0,0.0,0.0,0.0,0.0,0.0,0.0,0.0,,,,,,,FCC,FCC_SS,"The alloy Co33Cr9W0.35N0.1C contains 3 elemental compositions: Co (0.5755), Cr (0.33), Fe (0.09) and without heat treatment,showing a FCC microstructure and FCC_SS phases.",,10.1016/j.actbio.2015.12.011
Co33Cr9W0.35N0.25C,0.0,0.574,0.33,0.09,0.0,0.0,0.0,0.0,0.0,0.0,0.0,0.0,0.0,0.0,,,,,,,FCC,FCC_SS,"The alloy Co33Cr9W0.35N0.25C contains 3 elemental compositions: Co (0.574), Cr (0.33), Fe (0.09) and without heat treatment,showing a FCC microstructure and FCC_SS phases.",,10.1016/j.actbio.2015.12.011
