Repository: sandeepangh782/RAG---High-Entropy-alloys

# RAG - High-Entropy-alloys
Prediction of phases in high-entropy alloys using LLMs

File: alloys_with_description.csv (part 5 of 14)
Alloy,Al,Co,Cr,Fe,Ni,Cu,Mn,Ti,V,Nb,Mo,Zr,Hf,Ta,Homogenization_Temp,Homogenization_Time,Annealing_Temp,Annealing_Time_(min),Quenching,HPR,Microstructure,Phases,alloy_description,Unnamed: 24,References
Co33Cr9W0.35N0.31C,0.0,0.5734,0.33,0.09,0.0,0.0,0.0,0.0,0.0,0.0,0.0,0.0,0.0,0.0,,,,,,,FCC,FCC_SS,"The alloy Co33Cr9W0.35N0.31C contains 3 elemental compositions: Co (0.5734), Cr (0.33), Fe (0.09) and without heat treatment,showing a FCC microstructure and FCC_SS phases.",,10.1016/j.actbio.2015.12.011
Co33Cr9W0.35N0.01C,0.0,0.5764,0.33,0.0,0.0,0.0,0.0,0.0,0.0,0.0,0.0,0.0,0.0,0.0,,,,,,,FCC,FCC_SS,"The alloy Co33Cr9W0.35N0.01C contains 2 elemental compositions: Co (0.5764), Cr (0.33) and without heat treatment,showing a FCC microstructure and FCC_SS phases.",,10.1016/j.actbio.2015.12.011
Co33Cr9W0.35N0.06C,0.0,0.5759,0.33,0.09,0.0,0.0,0.0,0.0,0.0,0.0,0.0,0.0,0.0,0.0,,,,,,,FCC,FCC_SS,"The alloy Co33Cr9W0.35N0.06C contains 3 elemental compositions: Co (0.5759), Cr (0.33), Fe (0.09) and without heat treatment,showing a FCC microstructure and FCC_SS phases.",,10.1016/j.actbio.2015.12.011
Co33Cr9W0.35N0.1C,0.0,0.5755,0.33,0.09,0.0,0.0,0.0,0.0,0.0,0.0,0.0,0.0,0.0,0.0,,,,,,,FCC,FCC_SS,"The alloy Co33Cr9W0.35N0.1C contains 3 elemental compositions: Co (0.5755), Cr (0.33), Fe (0.09) and without heat treatment,showing a FCC microstructure and FCC_SS phases.",,10.1016/j.actbio.2015.12.011
Co33Cr9W0.35N0.25C,0.0,0.574,0.33,0.09,0.0,0.0,0.0,0.0,0.0,0.0,0.0,0.0,0.0,0.0,,,,,,,FCC,FCC_SS,"The alloy Co33Cr9W0.35N0.25C contains 3 elemental compositions: Co (0.574), Cr (0.33), Fe (0.09) and without heat treatment,showing a FCC microstructure and FCC_SS phases.",,10.1016/j.actbio.2015.12.011
Co33Cr9W0.35N0.31C,0.0,0.5734,0.33,0.09,0.0,0.0,0.0,0.0,0.0,0.0,0.0,0.0,0.0,0.0,,,,,,,FCC,FCC_SS,"The alloy Co33Cr9W0.35N0.31C contains 3 elemental compositions: Co (0.5734), Cr (0.33), Fe (0.09) and without heat treatment,showing a FCC microstructure and FCC_SS phases.",,10.1016/j.actbio.2015.12.011
MoNbTaTiZr,0.0,0.0,0.0,0.0,0.0,0.0,0.0,0.2,0.0,0.2,0.2,0.2,0.0,0.2,,,,,,,BCC,BCC_SS,"The alloy MoNbTaTiZr contains 5 elemental compositions: Ti (0.2), Nb (0.2), Mo (0.2), Zr (0.2), Ta (0.2) and without heat treatment,showing a BCC microstructure and BCC_SS phases.",,10.1016/j.msec.2016.12.057
Al40Cu15Cr15Fe15Si15,0.4,0.0,0.15,0.15,0.0,0.15,0.0,0.0,0.0,0.0,0.0,0.0,0.0,0.0,,,,,,,Im,Im,"The alloy Al40Cu15Cr15Fe15Si15 contains 4 elemental compositions: Al (0.4), Cr (0.15), Fe (0.15), Cu (0.15) and without heat treatment,showing a Im microstructure and Im phases.",,10.1016/j.jmrt.2018.06.010
Al60Cu10Fe10Cr5Mn5Ni5Mg5,0.6,0.0,0.05,0.1,0.05,0.1,0.05,0.0,0.0,0.0,0.0,0.0,0.0,0.0,,,,,,,Im,Im,"The alloy Al60Cu10Fe10Cr5Mn5Ni5Mg5 contains 6 elemental compositions: Al (0.6), Cr (0.05), Fe (0.1), Ni (0.05), Cu (0.1), Mn (0.05) and without heat treatment,showing a Im microstructure and Im phases.",,10.1016/j.jmrt.2018.06.010
Al65Cu5Cr5Si15Mn5Ti5,0.65,0.0,0.05,0.0,0.0,0.05,0.05,0.05,0.0,0.0,0.0,0.0,0.0,0.0,,,,,,,Im,Im,"The alloy Al65Cu5Cr5Si15Mn5Ti5 contains 5 elemental compositions: Al (0.65), Cr (0.05), Cu (0.05), Mn (0.05), Ti (0.05) and without heat treatment,showing a Im microstructure and Im phases.",,10.1016/j.jmrt.2018.06.010
Al80Mg14Zn2.7Cu2.7Si0.60,0.8,0.0,0.0,0.0,0.0,0.027,0.0,0.0,0.0,0.0,0.0,0.0,0.0,0.0,,,,,,,FCC + Im,Im,"The alloy Al80Mg14Zn2.7Cu2.7Si0.60 contains 2 elemental compositions: Al (0.8), Cu (0.027) and without heat treatment,showing a FCC and Im microstructure and Im phases.",,10.1007/s11665-018-3720-0
Al85Mg10.5Zn2.025Cu2.025Si0.45,0.867568257,0.0,0.0,0.0,0.0,0.0,0.0,0.0,0.0,0.0,0.0,0.0,0.0,0.0,,,,,,,FCC + Im,Im,"The alloy Al85Mg10.5Zn2.025Cu2.025Si0.45 contains 1 elemental compositions: Al (0.867568257) and without heat treatment,showing a FCC and Im microstructure and Im phases.",,10.1007/s11665-018-3720-0
Al90Mg7.1Zn1.35Cu1.35Si0.3,0.911392405,0.0,0.0,0.0,0.0,0.0,0.0,0.0,0.0,0.0,0.0,0.0,0.0,0.0,,,,,,,FCC + Im,Im,"The alloy Al90Mg7.1Zn1.35Cu1.35Si0.3 contains 1 elemental compositions: Al (0.911392405) and without heat treatment,showing a FCC and Im microstructure and Im phases.",,10.1007/s11665-018-3720-0
Al0.5NbTiVZr,0.111111111,0.0,0.0,0.0,0.0,0.0,0.0,0.222222222,0.222222222,0.222222222,0.0,0.222222222,0.0,0.0,1200.0,1440.0,,,AQ,,BCC + Im,Im,"The alloy Al0.5NbTiVZr contains 5 elemental compositions: Al (0.111111111), Ti (0.222222222), V (0.222222222), Nb (0.222222222), Zr (0.222222222) and with heat treatment -  undergone homogenization process at 1200.0°C, for 1440.0 minutes,, and undergone quenching process (AQ),,showing a BCC and Im microstructure and Im phases.",,10.1179/1743284715Y.0000000032
Al26.6Nb23.8Ti25.1V24.5,0.266,0.0,0.0,0.0,0.0,0.0,0.0,0.251,0.245,0.238,0.0,0.0,0.0,0.0,1200.0,1440.0,,,AQ,,BCC,BCC_SS,"The alloy Al26.6Nb23.8Ti25.1V24.5 contains 4 elemental compositions: Al (0.266), Ti (0.251), V (0.245), Nb (0.238) and with heat treatment -  undergone homogenization process at 1200.0°C, for 1440.0 minutes,, and undergone quenching process (AQ),,showing a BCC microstructure and BCC_SS phases.",,10.4236/msa.2018.913074
AlLiMgZnSn,0.2,0.0,0.0,0.0,0.0,0.0,0.0,0.0,0.0,0.0,0.0,0.0,0.0,0.0,,,,,,,Im,Im,"The alloy AlLiMgZnSn contains 1 elemental compositions: Al (0.2) and without heat treatment,showing a Im microstructure and Im phases.",,10.1007/s11837-014-1059-z
Al80Li5Mg5Zn5Sn5,0.8,0.0,0.0,0.0,0.0,0.0,0.0,0.0,0.0,0.0,0.0,0.0,0.0,0.0,,,,,,,Im,Im,"The alloy Al80Li5Mg5Zn5Sn5 contains 1 elemental compositions: Al (0.8) and without heat treatment,showing a Im microstructure and Im phases.",,10.1007/s11837-014-1059-z
Al80Li5Mg5Zn5Cu5,0.8,0.0,0.0,0.0,0.0,0.05,0.0,0.0,0.0,0.0,0.0,0.0,0.0,0.0,,,,,,,Im,Im,"The alloy Al80Li5Mg5Zn5Cu5 contains 2 elemental compositions: Al (0.8), Cu (0.05) and without heat treatment,showing a Im microstructure and Im phases.",,10.1007/s11837-014-1059-z
Al0.7Co0.3CrFeNi,0.175,0.075,0.25,0.25,0.25,0.0,0.0,0.0,0.0,0.0,0.0,0.0,0.0,0.0,1000.0,8.0,,,,,FCC + BCC + Im,Im,"The alloy Al0.7Co0.3CrFeNi contains 5 elemental compositions: Al (0.175), Co (0.075), Cr (0.25), Fe (0.25), Ni (0.25) and with heat treatment -  undergone homogenization process at 1000.0°C, for 8.0 minutes,,showing a FCC and BCC and Im microstructure and Im phases.",,10.1016/j.matdes.2013.04.061
CrMnFeCoNi,0.0,0.2,0.2,0.2,0.2,0.0,0.2,0.0,0.0,0.0,0.0,0.0,0.0,0.0,,,1400,480.0,,,FCC,FCC_SS,"The alloy CrMnFeCoNi contains 5 elemental compositions: Co (0.2), Cr (0.2), Fe (0.2), Ni (0.2), Mn (0.2) and with heat treatment -  undergone annealing process at 1400°C, for 480.0 minutes,,showing a FCC microstructure and FCC_SS phases.",,10.1016/j.mtla.2019.100485
CrMnFeCoNi,0.0,0.2,0.2,0.2,0.2,0.0,0.2,0.0,0.0,0.0,0.0,0.0,0.0,0.0,,,950,480.0,,,FCC,FCC_SS,"The alloy CrMnFeCoNi contains 5 elemental compositions: Co (0.2), Cr (0.2), Fe (0.2), Ni (0.2), Mn (0.2) and with heat treatment -  undergone annealing process at 950°C, for 480.0 minutes,,showing a FCC microstructure and FCC_SS phases.",,10.1016/j.mtla.2019.100485
AlCrFeMnNi,0.2,0.0,0.2,0.2,0.2,0.0,0.2,0.0,0.0,0.0,0.0,0.0,0.0,0.0,,,,,,,BCC,BCC_SS,"The alloy AlCrFeMnNi contains 5 elemental compositions: Al (0.2), Cr (0.2), Fe (0.2), Ni (0.2), Mn (0.2) and without heat treatment,showing a BCC microstructure and BCC_SS phases.",,10.1016/j.msea.2017.02.072
AlCrFeMnNi,0.2,0.0,0.2,0.2,0.2,0.0,0.2,0.0,0.0,0.0,0.0,0.0,0.0,0.0,,,400,240.0,,,FCC + BCC,FCC_PLUS_BCC,"The alloy AlCrFeMnNi contains 5 elemental compositions: Al (0.2), Cr (0.2), Fe (0.2), Ni (0.2), Mn (0.2) and with heat treatment -  undergone annealing process at 400°C, for 240.0 minutes,,showing a FCC and BCC microstructure and FCC_PLUS_BCC phases.",,10.1016/j.msea.2017.02.072
AlCrFeMnNi,0.2,0.0,0.2,0.2,0.2,0.0,0.2,0.0,0.0,0.0,0.0,0.0,0.0,0.0,,,830,240.0,,,FCC + BCC,FCC_PLUS_BCC,"The alloy AlCrFeMnNi contains 5 elemental compositions: Al (0.2), Cr (0.2), Fe (0.2), Ni (0.2), Mn (0.2) and with heat treatment -  undergone annealing process at 830°C, for 240.0 minutes,,showing a FCC and BCC microstructure and FCC_PLUS_BCC phases.",,10.1016/j.msea.2017.02.072
AlCrFeMnNi,0.2,0.0,0.2,0.2,0.2,0.0,0.2,0.0,0.0,0.0,0.0,0.0,0.0,0.0,,,1040,240.0,,,FCC + BCC + Im,Im,"The alloy AlCrFeMnNi contains 5 elemental compositions: Al (0.2), Cr (0.2), Fe (0.2), Ni (0.2), Mn (0.2) and with heat treatment -  undergone annealing process at 1040°C, for 240.0 minutes,,showing a FCC and BCC and Im microstructure and Im phases.",,10.1016/j.msea.2017.02.072
AlCrFeMnNi,0.2,0.0,0.2,0.2,0.2,0.0,0.2,0.0,0.0,0.0,0.0,0.0,0.0,0.0,,,1200,240.0,,,FCC + BCC + Im,Im,"The alloy AlCrFeMnNi contains 5 elemental compositions: Al (0.2), Cr (0.2), Fe (0.2), Ni (0.2), Mn (0.2) and with heat treatment -  undergone annealing process at 1200°C, for 240.0 minutes,,showing a FCC and BCC and Im microstructure and Im phases.",,10.1016/j.msea.2017.02.072
Al0.5CoCrFeNi,0.111111111,0.222222222,0.222222222,0.222222222,0.222222222,0.0,0.0,0.0,0.0,0.0,0.0,0.0,0.0,0.0,,,,,,,FCC + BCC,FCC_PLUS_BCC,"The alloy Al0.5CoCrFeNi contains 5 elemental compositions: Al (0.111111111), Co (0.222222222), Cr (0.222222222), Fe (0.222222222), Ni (0.222222222) and without heat treatment,showing a FCC and BCC microstructure and FCC_PLUS_BCC phases.",,10.1016/j.msea.2016.06.040
Al0.5CoCrFeNi,0.111111111,0.222222222,0.222222222,0.222222222,0.222222222,0.0,0.0,0.0,0.0,0.0,0.0,0.0,0.0,0.0,,,650,30.0,WQ,,FCC + BCC,FCC_PLUS_BCC,"The alloy Al0.5CoCrFeNi contains 5 elemental compositions: Al (0.111111111), Co (0.222222222), Cr (0.222222222), Fe (0.222222222), Ni (0.222222222) and with heat treatment -  undergone annealing process at 650°C, for 30.0 minutes,, and undergone quenching process (WQ),,showing a FCC and BCC microstructure and FCC_PLUS_BCC phases.",,10.1016/j.msea.2016.06.040
Al0.5CoCrFeNi,0.111111111,0.222222222,0.222222222,0.222222222,0.222222222,0.0,0.0,0.0,0.0,0.0,0.0,0.0,0.0,0.0,,,650,60.0,WQ,,FCC + BCC,FCC_PLUS_BCC,"The alloy Al0.5CoCrFeNi contains 5 elemental compositions: Al (0.111111111), Co (0.222222222), Cr (0.222222222), Fe (0.222222222), Ni (0.222222222) and with heat treatment -  undergone annealing process at 650°C, for 60.0 minutes,, and undergone quenching process (WQ),,showing a FCC and BCC microstructure and FCC_PLUS_BCC phases.",,10.1016/j.msea.2016.06.040
Al0.5CoCrFeNi,0.111111111,0.222222222,0.222222222,0.222222222,0.222222222,0.0,0.0,0.0,0.0,0.0,0.0,0.0,0.0,0.0,,,650,120.0,WQ,,FCC + BCC + Im,Im,"The alloy Al0.5CoCrFeNi contains 5 elemental compositions: Al (0.111111111), Co (0.222222222), Cr (0.222222222), Fe (0.222222222), Ni (0.222222222) and with heat treatment -  undergone annealing process at 650°C, for 120.0 minutes,, and undergone quenching process (WQ),,showing a FCC and BCC and Im microstructure and Im phases.",,10.1016/j.msea.2016.06.040
Al0.5CoCrFeNi,0.111111111,0.222222222,0.222222222,0.222222222,0.222222222,0.0,0.0,0.0,0.0,0.0,0.0,0.0,0.0,0.0,,,650,240.0,WQ,,FCC + BCC + Im,Im,"The alloy Al0.5CoCrFeNi contains 5 elemental compositions: Al (0.111111111), Co (0.222222222), Cr (0.222222222), Fe (0.222222222), Ni (0.222222222) and with heat treatment -  undergone annealing process at 650°C, for 240.0 minutes,, and undergone quenching process (WQ),,showing a FCC and BCC and Im microstructure and Im phases.",,10.1016/j.msea.2016.06.040
Al0.5CoCrFeNi,0.111111111,0.222222222,0.222222222,0.222222222,0.222222222,0.0,0.0,0.0,0.0,0.0,0.0,0.0,0.0,0.0,,,650,480.0,WQ,,FCC + BCC + Im,Im,"The alloy Al0.5CoCrFeNi contains 5 elemental compositions: Al (0.111111111), Co (0.222222222), Cr (0.222222222), Fe (0.222222222), Ni (0.222222222) and with heat treatment -  undergone annealing process at 650°C, for 480.0 minutes,, and undergone quenching process (WQ),,showing a FCC and BCC and Im microstructure and Im phases.",,10.1016/j.msea.2016.06.040
Al0.5CoCrFeNi,0.111111111,0.222222222,0.222222222,0.222222222,0.222222222,0.0,0.0,0.0,0.0,0.0,0.0,0.0,0.0,0.0,,,,,,,FCC + BCC,FCC_PLUS_BCC,"The alloy Al0.5CoCrFeNi contains 5 elemental compositions: Al (0.111111111), Co (0.222222222), Cr (0.222222222), Fe (0.222222222), Ni (0.222222222) and without heat treatment,showing a FCC and BCC microstructure and FCC_PLUS_BCC phases.",,10.1016/j.msea.2018.05.054
Al0.5CoCrFeNi,0.111111111,0.222222222,0.222222222,0.222222222,0.222222222,0.0,0.0,0.0,0.0,0.0,0.0,0.0,0.0,0.0,,,,,,,FCC + BCC,FCC_PLUS_BCC,"The alloy Al0.5CoCrFeNi contains 5 elemental compositions: Al (0.111111111), Co (0.222222222), Cr (0.222222222), Fe (0.222222222), Ni (0.222222222) and without heat treatment,showing a FCC and BCC microstructure and FCC_PLUS_BCC phases.",,10.1016/j.msea.2018.05.054
Al8Co17Cr17Cu8Fe17Ni33,0.08,0.17,0.17,0.17,0.33,0.08,0.0,0.0,0.0,0.0,0.0,0.0,0.0,0.0,,,,,,,FCC,FCC_SS,"The alloy Al8Co17Cr17Cu8Fe17Ni33 contains 6 elemental compositions: Al (0.08), Co (0.17), Cr (0.17), Fe (0.17), Ni (0.33), Cu (0.08) and without heat treatment,showing a FCC microstructure and FCC_SS phases.",,10.1007/s11837-013-0756-3
Al8Co17Cr17Cu8Fe17Ni33,0.08,0.17,0.17,0.17,0.33,0.08,0.0,0.0,0.0,0.0,0.0,0.0,0.0,0.0,,,,,,,FCC,FCC_SS,"The alloy Al8Co17Cr17Cu8Fe17Ni33 contains 6 elemental compositions: Al (0.08), Co (0.17), Cr (0.17), Fe (0.17), Ni (0.33), Cu (0.08) and without heat treatment,showing a FCC microstructure and FCC_SS phases.",,10.1007/s11837-013-0756-3
Al0.5CoCrFeMnNi,0.090909091,0.181818182,0.181818182,0.181818182,0.181818182,0.0,0.181818182,0.0,0.0,0.0,0.0,0.0,0.0,0.0,1200.0,360.0,1000,15.0,WQ,,FCC + BCC,FCC_PLUS_BCC,"The alloy Al0.5CoCrFeMnNi contains 6 elemental compositions: Al (0.090909091), Co (0.181818182), Cr (0.181818182), Fe (0.181818182), Ni (0.181818182), Mn (0.181818182) and with heat treatment -  undergone homogenization process at 1200.0°C, for 360.0 minutes,, undergone annealing process at 1000°C, for 15.0 minutes,, and undergone quenching process (WQ),,showing a FCC and BCC microstructure and FCC_PLUS_BCC phases.",,10.1016/j.msea.2018.05.041
Al0.5CoCrFeMnNi,0.090909091,0.181818182,0.181818182,0.181818182,0.181818182,0.0,0.181818182,0.0,0.0,0.0,0.0,0.0,0.0,0.0,1200.0,360.0,1100,10.0,WQ,,FCC + Im,Im,"The alloy Al0.5CoCrFeMnNi contains 6 elemental compositions: Al (0.090909091), Co (0.181818182), Cr (0.181818182), Fe (0.181818182), Ni (0.181818182), Mn (0.181818182) and with heat treatment -  undergone homogenization process at 1200.0°C, for 360.0 minutes,, undergone annealing process at 1100°C, for 10.0 minutes,, and undergone quenching process (WQ),,showing a FCC and Im microstructure and Im phases.",,10.1016/j.msea.2018.05.041
Al0.5CoCrFeMnNi,0.090909091,0.181818182,0.181818182,0.181818182,0.181818182,0.0,0.181818182,0.0,0.0,0.0,0.0,0.0,0.0,0.0,1200.0,360.0,1200,5.0,WQ,,FCC,FCC_SS,"The alloy Al0.5CoCrFeMnNi contains 6 elemental compositions: Al (0.090909091), Co (0.181818182), Cr (0.181818182), Fe (0.181818182), Ni (0.181818182), Mn (0.181818182) and with heat treatment -  undergone homogenization process at 1200.0°C, for 360.0 minutes,, undergone annealing process at 1200°C, for 5.0 minutes,, and undergone quenching process (WQ),,showing a FCC microstructure and FCC_SS phases.",,10.1016/j.msea.2018.05.041
CoCrFeNi,0.0,0.25,0.25,0.25,0.25,0.0,0.0,0.0,0.0,0.0,0.0,0.0,0.0,0.0,,,,,,,FCC,FCC_SS,"The alloy CoCrFeNi contains 4 elemental compositions: Co (0.25), Cr (0.25), Fe (0.25), Ni (0.25) and without heat treatment,showing a FCC microstructure and FCC_SS phases.",,10.3390/met9111172
CoCrFeNiV0.25,0.0,0.235294118,0.235294118,0.235294118,0.235294118,0.0,0.0,0.0,0.058823529,0.0,0.0,0.0,0.0,0.0,,,,,,,FCC,FCC_SS,"The alloy CoCrFeNiV0.25 contains 5 elemental compositions: Co (0.235294118), Cr (0.235294118), Fe (0.235294118), Ni (0.235294118), V (0.058823529) and without heat treatment,showing a FCC microstructure and FCC_SS phases.",,10.3390/met9111172
CoCrFeNiV0.5,0.0,0.222222222,0.222222222,0.222222222,0.222222222,0.0,0.0,0.0,0.111111111,0.0,0.0,0.0,0.0,0.0,,,,,,,FCC + Im,Im,"The alloy CoCrFeNiV0.5 contains 5 elemental compositions: Co (0.222222222), Cr (0.222222222), Fe (0.222222222), Ni (0.222222222), V (0.111111111) and without heat treatment,showing a FCC and Im microstructure and Im phases.",,10.3390/met9111172
CoCrFeNiV0.7,0.0,0.212765957,0.212765957,0.212765957,0.212765957,0.0,0.0,0.0,0.14893617,0.0,0.0,0.0,0.0,0.0,,,,,,,FCC + Im,Im,"The alloy CoCrFeNiV0.7 contains 5 elemental compositions: Co (0.212765957), Cr (0.212765957), Fe (0.212765957), Ni (0.212765957), V (0.14893617) and without heat treatment,showing a FCC and Im microstructure and Im phases.",,10.3390/met9111172
CoCrFeNiV0.8,0.0,0.208333333,0.208333333,0.208333333,0.208333333,0.0,0.0,0.0,0.166666667,0.0,0.0,0.0,0.0,0.0,,,,,,,FCC + Im,Im,"The alloy CoCrFeNiV0.8 contains 5 elemental compositions: Co (0.208333333), Cr (0.208333333), Fe (0.208333333), Ni (0.208333333), V (0.166666667) and without heat treatment,showing a FCC and Im microstructure and Im phases.",,10.3390/met9111172
CoCrFeNiV0.9,0.0,0.204081633,0.204081633,0.204081633,0.204081633,0.0,0.0,0.0,0.183673469,0.0,0.0,0.0,0.0,0.0,,,,,,,FCC + Im,Im,"The alloy CoCrFeNiV0.9 contains 5 elemental compositions: Co (0.204081633), Cr (0.204081633), Fe (0.204081633), Ni (0.204081633), V (0.183673469) and without heat treatment,showing a FCC and Im microstructure and Im phases.",,10.3390/met9111172
CoCrFeNiV,0.0,0.2,0.2,0.2,0.2,0.0,0.0,0.0,0.2,0.0,0.0,0.0,0.0,0.0,,,,,,,FCC + Im,Im,"The alloy CoCrFeNiV contains 5 elemental compositions: Co (0.2), Cr (0.2), Fe (0.2), Ni (0.2), V (0.2) and without heat treatment,showing a FCC and Im microstructure and Im phases.",,10.3390/met9111172
(CoCrFeMnNi)99C1,0.0,0.198,0.198,0.198,0.198,0.0,0.198,0.0,0.0,0.0,0.0,0.0,0.0,0.0,,,,,,,FCC,FCC_SS,"The alloy (CoCrFeMnNi)99C1 contains 5 elemental compositions: Co (0.198), Cr (0.198), Fe (0.198), Ni (0.198), Mn (0.198) and without heat treatment,showing a FCC microstructure and FCC_SS phases.",,10.1080/21663831.2019.1638844
(CoCrFeMnNi)99C1,0.0,0.198,0.198,0.198,0.198,0.0,0.198,0.0,0.0,0.0,0.0,0.0,0.0,0.0,,,,,,,FCC,FCC_SS,"The alloy (CoCrFeMnNi)99C1 contains 5 elemental compositions: Co (0.198), Cr (0.198), Fe (0.198), Ni (0.198), Mn (0.198) and without heat treatment,showing a FCC microstructure and FCC_SS phases.",,10.1080/21663831.2019.1638844
(CoCrFeMnNi)99C1,0.0,0.198,0.198,0.198,0.198,0.0,0.198,0.0,0.0,0.0,0.0,0.0,0.0,0.0,,,,,,,FCC,FCC_SS,"The alloy (CoCrFeMnNi)99C1 contains 5 elemental compositions: Co (0.198), Cr (0.198), Fe (0.198), Ni (0.198), Mn (0.198) and without heat treatment,showing a FCC microstructure and FCC_SS phases.",,10.1080/21663831.2019.1638844
Fe19.96Mn19.96Ni19.96Co19.96Cr19.96C0.2,0.0,0.1996,0.1996,0.1996,0.1996,0.0,0.1996,0.0,0.0,0.0,0.0,0.0,0.0,0.0,,,,,,,FCC,FCC_SS,"The alloy Fe19.96Mn19.96Ni19.96Co19.96Cr19.96C0.2 contains 5 elemental compositions: Co (0.1996), Cr (0.1996), Fe (0.1996), Ni (0.1996), Mn (0.1996) and without heat treatment,showing a FCC microstructure and FCC_SS phases.",,10.1016/j.actamat.2018.10.050
Fe19.96Mn19.96Ni19.96Co19.96Cr19.96C0.2,0.0,0.1996,0.1996,0.1996,0.1996,0.0,0.1996,0.0,0.0,0.0,0.0,0.0,0.0,0.0,1200.0,180.0,,,,,FCC,FCC_SS,"The alloy Fe19.96Mn19.96Ni19.96Co19.96Cr19.96C0.2 contains 5 elemental compositions: Co (0.1996), Cr (0.1996), Fe (0.1996), Ni (0.1996), Mn (0.1996) and with heat treatment -  undergone homogenization process at 1200.0°C, for 180.0 minutes,,showing a FCC microstructure and FCC_SS phases.",,10.1016/j.actamat.2018.10.050
Fe19.96Mn19.96Ni19.96Co19.96Cr19.96C0.2,0.0,0.1996,0.1996,0.1996,0.1996,0.0,0.1996,0.0,0.0,0.0,0.0,0.0,0.0,0.0,1200.0,180.0,900,3.0,,,FCC,FCC_SS,"The alloy Fe19.96Mn19.96Ni19.96Co19.96Cr19.96C0.2 contains 5 elemental compositions: Co (0.1996), Cr (0.1996), Fe (0.1996), Ni (0.1996), Mn (0.1996) and with heat treatment -  undergone homogenization process at 1200.0°C, for 180.0 minutes,, undergone annealing process at 900°C, for 3.0 minutes,,showing a FCC microstructure and FCC_SS phases.",,10.1016/j.actamat.2018.10.050
Fe19.96Mn19.96Ni19.96Co19.96Cr19.96C0.2,0.0,0.1996,0.1996,0.1996,0.1996,0.0,0.1996,0.0,0.0,0.0,0.0,0.0,0.0,0.0,1200.0,180.0,900,3.0,,CW,FCC,FCC_SS,"The alloy Fe19.96Mn19.96Ni19.96Co19.96Cr19.96C0.2 contains 5 elemental compositions: Co (0.1996), Cr (0.1996), Fe (0.1996), Ni (0.1996), Mn (0.1996) and with heat treatment -  undergone homogenization process at 1200.0°C, for 180.0 minutes,, undergone annealing process at 900°C, for 3.0 minutes,, with an HPR (Hot Plasticity Ratio) value of CW,showing a FCC microstructure and FCC_SS phases.",,10.1016/j.actamat.2018.10.050
Fe19.96Mn19.96Ni19.96Co19.96Cr19.96C0.5,0.0,0.199002991,0.199002991,0.199002991,0.199002991,0.0,0.199002991,0.0,0.0,0.0,0.0,0.0,0.0,0.0,,,,,,,FCC,FCC_SS,"The alloy Fe19.96Mn19.96Ni19.96Co19.96Cr19.96C0.5 contains 5 elemental compositions: Co (0.199002991), Cr (0.199002991), Fe (0.199002991), Ni (0.199002991), Mn (0.199002991) and without heat treatment,showing a FCC microstructure and FCC_SS phases.",,10.1016/j.actamat.2018.10.050
Fe19.96Mn19.96Ni19.96Co19.96Cr19.96C0.5,0.0,0.199002991,0.199002991,0.199002991,0.199002991,0.0,0.199002991,0.0,0.0,0.0,0.0,0.0,0.0,0.0,1200.0,180.0,,,,,FCC,FCC_SS,"The alloy Fe19.96Mn19.96Ni19.96Co19.96Cr19.96C0.5 contains 5 elemental compositions: Co (0.199002991), Cr (0.199002991), Fe (0.199002991), Ni (0.199002991), Mn (0.199002991) and with heat treatment -  undergone homogenization process at 1200.0°C, for 180.0 minutes,,showing a FCC microstructure and FCC_SS phases.",,10.1016/j.actamat.2018.10.050
Fe19.96Mn19.96Ni19.96Co19.96Cr19.96C0.5,0.0,0.199002991,0.199002991,0.199002991,0.199002991,0.0,0.199002991,0.0,0.0,0.0,0.0,0.0,0.0,0.0,1200.0,180.0,900,3.0,,CW,FCC,FCC_SS,"The alloy Fe19.96Mn19.96Ni19.96Co19.96Cr19.96C0.5 contains 5 elemental compositions: Co (0.199002991), Cr (0.199002991), Fe (0.199002991), Ni (0.199002991), Mn (0.199002991) and with heat treatment -  undergone homogenization process at 1200.0°C, for 180.0 minutes,, undergone annealing process at 900°C, for 3.0 minutes,, with an HPR (Hot Plasticity Ratio) value of CW,showing a FCC microstructure and FCC_SS phases.",,10.1016/j.actamat.2018.10.050
Fe19.96Mn19.96Ni19.96Co19.96Cr19.96C0.5,0.0,0.199002991,0.199002991,0.199002991,0.199002991,0.0,0.199002991,0.0,0.0,0.0,0.0,0.0,0.0,0.0,,,900,3.0,,,FCC + Im,Im,"The alloy Fe19.96Mn19.96Ni19.96Co19.96Cr19.96C0.5 contains 5 elemental compositions: Co (0.199002991), Cr (0.199002991), Fe (0.199002991), Ni (0.199002991), Mn (0.199002991) and with heat treatment -  undergone annealing process at 900°C, for 3.0 minutes,,showing a FCC and Im microstructure and Im phases.",,10.1016/j.actamat.2018.10.050
Fe19.96Mn19.96Ni19.96Co19.96Cr19.96C0.8,0.0,0.198409543,0.198409543,0.198409543,0.198409543,0.0,0.198409543,0.0,0.0,0.0,0.0,0.0,0.0,0.0,,,,,,,FCC,FCC_SS,"The alloy Fe19.96Mn19.96Ni19.96Co19.96Cr19.96C0.8 contains 5 elemental compositions: Co (0.198409543), Cr (0.198409543), Fe (0.198409543), Ni (0.198409543), Mn (0.198409543) and without heat treatment,showing a FCC microstructure and FCC_SS phases.",,10.1016/j.actamat.2018.10.050
Fe19.96Mn19.96Ni19.96Co19.96Cr19.96C0.8,0.0,0.198409543,0.198409543,0.198409543,0.198409543,0.0,0.198409543,0.0,0.0,0.0,0.0,0.0,0.0,0.0,1200.0,180.0,,,,,FCC,FCC_SS,"The alloy Fe19.96Mn19.96Ni19.96Co19.96Cr19.96C0.8 contains 5 elemental compositions: Co (0.198409543), Cr (0.198409543), Fe (0.198409543), Ni (0.198409543), Mn (0.198409543) and with heat treatment -  undergone homogenization process at 1200.0°C, for 180.0 minutes,,showing a FCC microstructure and FCC_SS phases.",,10.1016/j.actamat.2018.10.050
Fe19.96Mn19.96Ni19.96Co19.96Cr19.96C0.8,0.0,0.198409543,0.198409543,0.198409543,0.198409543,0.0,0.198409543,0.0,0.0,0.0,0.0,0.0,0.0,0.0,1200.0,180.0,900,3.0,,CW,FCC + Im,Im,"The alloy Fe19.96Mn19.96Ni19.96Co19.96Cr19.96C0.8 contains 5 elemental compositions: Co (0.198409543), Cr (0.198409543), Fe (0.198409543), Ni (0.198409543), Mn (0.198409543) and with heat treatment -  undergone homogenization process at 1200.0°C, for 180.0 minutes,, undergone annealing process at 900°C, for 3.0 minutes,, with an HPR (Hot Plasticity Ratio) value of CW,showing a FCC and Im microstructure and Im phases.",,10.1016/j.actamat.2018.10.050
Fe19.96Mn19.96Ni19.96Co19.96Cr19.96C0.8,0.0,0.198409543,0.198409543,0.198409543,0.198409543,0.0,0.198409543,0.0,0.0,0.0,0.0,0.0,0.0,0.0,,,900,3.0,,,FCC + Im,Im,"The alloy Fe19.96Mn19.96Ni19.96Co19.96Cr19.96C0.8 contains 5 elemental compositions: Co (0.198409543), Cr (0.198409543), Fe (0.198409543), Ni (0.198409543), Mn (0.198409543) and with heat treatment -  undergone annealing process at 900°C, for 3.0 minutes,,showing a FCC and Im microstructure and Im phases.",,10.1016/j.actamat.2018.10.050
Al0.1CoCrFeNi,0.024390244,0.243902439,0.243902439,0.243902439,0.243902439,0.0,0.0,0.0,0.0,0.0,0.0,0.0,0.0,0.0,,,,,,,FCC,FCC_SS,"The alloy Al0.1CoCrFeNi contains 5 elemental compositions: Al (0.024390244), Co (0.243902439), Cr (0.243902439), Fe (0.243902439), Ni (0.243902439) and without heat treatment,showing a FCC microstructure and FCC_SS phases.",,10.1016/j.actamat.2018.12.012
Al0.1CoCrFeNi,0.024390244,0.243902439,0.243902439,0.243902439,0.243902439,0.0,0.0,0.0,0.0,0.0,0.0,0.0,0.0,0.0,,,400,60.0,,,FCC,FCC_SS,"The alloy Al0.1CoCrFeNi contains 5 elemental compositions: Al (0.024390244), Co (0.243902439), Cr (0.243902439), Fe (0.243902439), Ni (0.243902439) and with heat treatment -  undergone annealing process at 400°C, for 60.0 minutes,,showing a FCC microstructure and FCC_SS phases.",,10.1016/j.actamat.2018.12.012
Al0.1CoCrFeNi,0.024390244,0.243902439,0.243902439,0.243902439,0.243902439,0.0,0.0,0.0,0.0,0.0,0.0,0.0,0.0,0.0,,,600,60.0,,,FCC,FCC_SS,"The alloy Al0.1CoCrFeNi contains 5 elemental compositions: Al (0.024390244), Co (0.243902439), Cr (0.243902439), Fe (0.243902439), Ni (0.243902439) and with heat treatment -  undergone annealing process at 600°C, for 60.0 minutes,,showing a FCC microstructure and FCC_SS phases.",,10.1016/j.actamat.2018.12.012
Al0.1CoCrFeNi,0.024390244,0.243902439,0.243902439,0.243902439,0.243902439,0.0,0.0,0.0,0.0,0.0,0.0,0.0,0.0,0.0,,,800,60.0,,,FCC,FCC_SS,"The alloy Al0.1CoCrFeNi contains 5 elemental compositions: Al (0.024390244), Co (0.243902439), Cr (0.243902439), Fe (0.243902439), Ni (0.243902439) and with heat treatment -  undergone annealing process at 800°C, for 60.0 minutes,,showing a FCC microstructure and FCC_SS phases.",,10.1016/j.actamat.2018.12.012
CoCrFeMnNi,0.0,0.2,0.2,0.2,0.2,0.0,0.2,0.0,0.0,0.0,0.0,0.0,0.0,0.0,,,,,,,FCC,FCC_SS,"The alloy CoCrFeMnNi contains 5 elemental compositions: Co (0.2), Cr (0.2), Fe (0.2), Ni (0.2), Mn (0.2) and without heat treatment,showing a FCC microstructure and FCC_SS phases.",,10.1016/j.msea.2019.04.025
CoCrFeMnNi,0.0,0.2,0.2,0.2,0.2,0.0,0.2,0.0,0.0,0.0,0.0,0.0,0.0,0.0,1000.0,120.0,500,60.0,,,FCC + Im,Im,"The alloy CoCrFeMnNi contains 5 elemental compositions: Co (0.2), Cr (0.2), Fe (0.2), Ni (0.2), Mn (0.2) and with heat treatment -  undergone homogenization process at 1000.0°C, for 120.0 minutes,, undergone annealing process at 500°C, for 60.0 minutes,,showing a FCC and Im microstructure and Im phases.",,10.1016/j.msea.2019.04.025
CoCrFeMnNi,0.0,0.2,0.2,0.2,0.2,0.0,0.2,0.0,0.0,0.0,0.0,0.0,0.0,0.0,1000.0,120.0,600,60.0,,,FCC + Im,Im,"The alloy CoCrFeMnNi contains 5 elemental compositions: Co (0.2), Cr (0.2), Fe (0.2), Ni (0.2), Mn (0.2) and with heat treatment -  undergone homogenization process at 1000.0°C, for 120.0 minutes,, undergone annealing process at 600°C, for 60.0 minutes,,showing a FCC and Im microstructure and Im phases.",,10.1016/j.msea.2019.04.025
CoCrFeMnNi,0.0,0.2,0.2,0.2,0.2,0.0,0.2,0.0,0.0,0.0,0.0,0.0,0.0,0.0,1000.0,120.0,650,60.0,,,FCC,FCC_SS,"The alloy CoCrFeMnNi contains 5 elemental compositions: Co (0.2), Cr (0.2), Fe (0.2), Ni (0.2), Mn (0.2) and with heat treatment -  undergone homogenization process at 1000.0°C, for 120.0 minutes,, undergone annealing process at 650°C, for 60.0 minutes,,showing a FCC microstructure and FCC_SS phases.",,10.1016/j.msea.2019.04.025
CoCrFeMnNi,0.0,0.2,0.2,0.2,0.2,0.0,0.2,0.0,0.0,0.0,0.0,0.0,0.0,0.0,1000.0,120.0,700,60.0,,,FCC,FCC_SS,"The alloy CoCrFeMnNi contains 5 elemental compositions: Co (0.2), Cr (0.2), Fe (0.2), Ni (0.2), Mn (0.2) and with heat treatment -  undergone homogenization process at 1000.0°C, for 120.0 minutes,, undergone annealing process at 700°C, for 60.0 minutes,,showing a FCC microstructure and FCC_SS phases.",,10.1016/j.msea.2019.04.025
CoCrFeMnNi,0.0,0.2,0.2,0.2,0.2,0.0,0.2,0.0,0.0,0.0,0.0,0.0,0.0,0.0,1000.0,120.0,750,60.0,,,FCC,FCC_SS,"The alloy CoCrFeMnNi contains 5 elemental compositions: Co (0.2), Cr (0.2), Fe (0.2), Ni (0.2), Mn (0.2) and with heat treatment -  undergone homogenization process at 1000.0°C, for 120.0 minutes,, undergone annealing process at 750°C, for 60.0 minutes,,showing a FCC microstructure and FCC_SS phases.",,10.1016/j.msea.2019.04.025
CoCrFeMnNi,0.0,0.2,0.2,0.2,0.2,0.0,0.2,0.0,0.0,0.0,0.0,0.0,0.0,0.0,1000.0,120.0,800,60.0,,,FCC,FCC_SS,"The alloy CoCrFeMnNi contains 5 elemental compositions: Co (0.2), Cr (0.2), Fe (0.2), Ni (0.2), Mn (0.2) and with heat treatment -  undergone homogenization process at 1000.0°C, for 120.0 minutes,, undergone annealing process at 800°C, for 60.0 minutes,,showing a FCC microstructure and FCC_SS phases.",,10.1016/j.msea.2019.04.025
AlCoCrFeNi2.1,0.163934426,0.163934426,0.163934426,0.163934426,0.344262295,0.0,0.0,0.0,0.0,0.0,0.0,0.0,0.0,0.0,,,,,,,FCC + BCC,FCC_PLUS_BCC,"The alloy AlCoCrFeNi2.1 contains 5 elemental compositions: Al (0.163934426), Co (0.163934426), Cr (0.163934426), Fe (0.163934426), Ni (0.344262295) and without heat treatment,showing a FCC and BCC microstructure and FCC_PLUS_BCC phases.",,10.1016/j.intermet.2019.106601
AlCoCrFeNi2.1,0.163934426,0.163934426,0.163934426,0.163934426,0.344262295,0.0,0.0,0.0,0.0,0.0,0.0,0.0,0.0,0.0,,,400,20.0,,,FCC + BCC,FCC_PLUS_BCC,"The alloy AlCoCrFeNi2.1 contains 5 elemental compositions: Al (0.163934426), Co (0.163934426), Cr (0.163934426), Fe (0.163934426), Ni (0.344262295) and with heat treatment -  undergone annealing process at 400°C, for 20.0 minutes,,showing a FCC and BCC microstructure and FCC_PLUS_BCC phases.",,10.1016/j.intermet.2019.106601
AlCoCrFeNi2.1,0.163934426,0.163934426,0.163934426,0.163934426,0.344262295,0.0,0.0,0.0,0.0,0.0,0.0,0.0,0.0,0.0,,,800,60.0,WQ,,FCC + BCC,FCC_PLUS_BCC,"The alloy AlCoCrFeNi2.1 contains 5 elemental compositions: Al (0.163934426), Co (0.163934426), Cr (0.163934426), Fe (0.163934426), Ni (0.344262295) and with heat treatment -  undergone annealing process at 800°C, for 60.0 minutes,, and undergone quenching process (WQ),,showing a FCC and BCC microstructure and FCC_PLUS_BCC phases.",,10.1016/j.intermet.2019.106601
AlCoCrFeNi2.1,0.163934426,0.163934426,0.163934426,0.163934426,0.344262295,0.0,0.0,0.0,0.0,0.0,0.0,0.0,0.0,0.0,,,1000,60.0,WQ,,FCC + BCC,FCC_PLUS_BCC,"The alloy AlCoCrFeNi2.1 contains 5 elemental compositions: Al (0.163934426), Co (0.163934426), Cr (0.163934426), Fe (0.163934426), Ni (0.344262295) and with heat treatment -  undergone annealing process at 1000°C, for 60.0 minutes,, and undergone quenching process (WQ),,showing a FCC and BCC microstructure and FCC_PLUS_BCC phases.",,10.1016/j.intermet.2019.106601
AlCoCrFeNi2.1,0.163934426,0.163934426,0.163934426,0.163934426,0.344262295,0.0,0.0,0.0,0.0,0.0,0.0,0.0,0.0,0.0,,,1200,60.0,WQ,,FCC + BCC,FCC_PLUS_BCC,"The alloy AlCoCrFeNi2.1 contains 5 elemental compositions: Al (0.163934426), Co (0.163934426), Cr (0.163934426), Fe (0.163934426), Ni (0.344262295) and with heat treatment -  undergone annealing process at 1200°C, for 60.0 minutes,, and undergone quenching process (WQ),,showing a FCC and BCC microstructure and FCC_PLUS_BCC phases.",,10.1016/j.intermet.2019.106601
AlCoCrFeNi2.1,0.163934426,0.163934426,0.163934426,0.163934426,0.344262295,0.0,0.0,0.0,0.0,0.0,0.0,0.0,0.0,0.0,,,600,20.0,,,FCC + BCC,FCC_PLUS_BCC,"The alloy AlCoCrFeNi2.1 contains 5 elemental compositions: Al (0.163934426), Co (0.163934426), Cr (0.163934426), Fe (0.163934426), Ni (0.344262295) and with heat treatment -  undergone annealing process at 600°C, for 20.0 minutes,,showing a FCC and BCC microstructure and FCC_PLUS_BCC phases.",,10.1016/j.msea.2019.138226
AlCoCrFeNi2.1,0.163934426,0.163934426,0.163934426,0.163934426,0.344262295,0.0,0.0,0.0,0.0,0.0,0.0,0.0,0.0,0.0,,,800,60.0,WQ,,FCC + BCC,FCC_PLUS_BCC,"The alloy AlCoCrFeNi2.1 contains 5 elemental compositions: Al (0.163934426), Co (0.163934426), Cr (0.163934426), Fe (0.163934426), Ni (0.344262295) and with heat treatment -  undergone annealing process at 800°C, for 60.0 minutes,, and undergone quenching process (WQ),,showing a FCC and BCC microstructure and FCC_PLUS_BCC phases.",,10.1016/j.intermet.2019.106601
AlCoCrFeNi2.1,0.163934426,0.163934426,0.163934426,0.163934426,0.344262295,0.0,0.0,0.0,0.0,0.0,0.0,0.0,0.0,0.0,,,1000,60.0,WQ,,FCC + BCC,FCC_PLUS_BCC,"The alloy AlCoCrFeNi2.1 contains 5 elemental compositions: Al (0.163934426), Co (0.163934426), Cr (0.163934426), Fe (0.163934426), Ni (0.344262295) and with heat treatment -  undergone annealing process at 1000°C, for 60.0 minutes,, and undergone quenching process (WQ),,showing a FCC and BCC microstructure and FCC_PLUS_BCC phases.",,10.1016/j.intermet.2019.106601
AlCoCrFeNi2.1,0.163934426,0.163934426,0.163934426,0.163934426,0.344262295,0.0,0.0,0.0,0.0,0.0,0.0,0.0,0.0,0.0,,,1200,60.0,WQ,,FCC + BCC,FCC_PLUS_BCC,"The alloy AlCoCrFeNi2.1 contains 5 elemental compositions: Al (0.163934426), Co (0.163934426), Cr (0.163934426), Fe (0.163934426), Ni (0.344262295) and with heat treatment -  undergone annealing process at 1200°C, for 60.0 minutes,, and undergone quenching process (WQ),,showing a FCC and BCC microstructure and FCC_PLUS_BCC phases.",,10.1016/j.intermet.2019.106601
AlCoCrFeNi2.1,0.163934426,0.163934426,0.163934426,0.163934426,0.344262295,0.0,0.0,0.0,0.0,0.0,0.0,0.0,0.0,0.0,,,750,20.0,,,FCC + BCC,FCC_PLUS_BCC,"The alloy AlCoCrFeNi2.1 contains 5 elemental compositions: Al (0.163934426), Co (0.163934426), Cr (0.163934426), Fe (0.163934426), Ni (0.344262295) and with heat treatment -  undergone annealing process at 750°C, for 20.0 minutes,,showing a FCC and BCC microstructure and FCC_PLUS_BCC phases.",,10.1016/j.msea.2019.138226
AlCoCrFeNi2.1,0.163934426,0.163934426,0.163934426,0.163934426,0.344262295,0.0,0.0,0.0,0.0,0.0,0.0,0.0,0.0,0.0,,,800,60.0,WQ,,FCC + BCC,FCC_PLUS_BCC,"The alloy AlCoCrFeNi2.1 contains 5 elemental compositions: Al (0.163934426), Co (0.163934426), Cr (0.163934426), Fe (0.163934426), Ni (0.344262295) and with heat treatment -  undergone annealing process at 800°C, for 60.0 minutes,, and undergone quenching process (WQ),,showing a FCC and BCC microstructure and FCC_PLUS_BCC phases.",,10.1016/j.intermet.2019.106601
AlCoCrFeNi2.1,0.163934426,0.163934426,0.163934426,0.163934426,0.344262295,0.0,0.0,0.0,0.0,0.0,0.0,0.0,0.0,0.0,,,1000,60.0,WQ,,FCC + BCC,FCC_PLUS_BCC,"The alloy AlCoCrFeNi2.1 contains 5 elemental compositions: Al (0.163934426), Co (0.163934426), Cr (0.163934426), Fe (0.163934426), Ni (0.344262295) and with heat treatment -  undergone annealing process at 1000°C, for 60.0 minutes,, and undergone quenching process (WQ),,showing a FCC and BCC microstructure and FCC_PLUS_BCC phases.",,10.1016/j.intermet.2019.106601
AlCoCrFeNi2.1,0.163934426,0.163934426,0.163934426,0.163934426,0.344262295,0.0,0.0,0.0,0.0,0.0,0.0,0.0,0.0,0.0,,,1200,60.0,WQ,,FCC + BCC,FCC_PLUS_BCC,"The alloy AlCoCrFeNi2.1 contains 5 elemental compositions: Al (0.163934426), Co (0.163934426), Cr (0.163934426), Fe (0.163934426), Ni (0.344262295) and with heat treatment -  undergone annealing process at 1200°C, for 60.0 minutes,, and undergone quenching process (WQ),,showing a FCC and BCC microstructure and FCC_PLUS_BCC phases.",,10.1016/j.intermet.2019.106601
Fe45Cr10V10Co10Ni25,0.0,0.1,0.1,0.45,0.25,0.0,0.0,0.0,0.1,0.0,0.0,0.0,0.0,0.0,1100.0,360.0,900,10.0,WQ,,FCC,FCC_SS,"The alloy Fe45Cr10V10Co10Ni25 contains 5 elemental compositions: Co (0.1), Cr (0.1), Fe (0.45), Ni (0.25), V (0.1) and with heat treatment -  undergone homogenization process at 1100.0°C, for 360.0 minutes,, undergone annealing process at 900°C, for 10.0 minutes,, and undergone quenching process (WQ),,showing a FCC microstructure and FCC_SS phases.",,10.1038/s41598-019-39570-y
Fe45Cr10V10Co20Ni15,0.0,0.2,0.1,0.45,0.15,0.0,0.0,0.0,0.1,0.0,0.0,0.0,0.0,0.0,1100.0,360.0,900,10.0,WQ,,FCC,FCC_SS,"The alloy Fe45Cr10V10Co20Ni15 contains 5 elemental compositions: Co (0.2), Cr (0.1), Fe (0.45), Ni (0.15), V (0.1) and with heat treatment -  undergone homogenization process at 1100.0°C, for 360.0 minutes,, undergone annealing process at 900°C, for 10.0 minutes,, and undergone quenching process (WQ),,showing a FCC microstructure and FCC_SS phases.",,10.1038/s41598-019-39570-y
Fe45Cr10V10Co30Ni5,0.0,0.3,0.1,0.45,0.05,0.0,0.0,0.0,0.1,0.0,0.0,0.0,0.0,0.0,1100.0,360.0,900,10.0,WQ,,FCC + BCC + Im,Im,"The alloy Fe45Cr10V10Co30Ni5 contains 5 elemental compositions: Co (0.3), Cr (0.1), Fe (0.45), Ni (0.05), V (0.1) and with heat treatment -  undergone homogenization process at 1100.0°C, for 360.0 minutes,, undergone annealing process at 900°C, for 10.0 minutes,, and undergone quenching process (WQ),,showing a FCC and BCC and Im microstructure and Im phases.",,10.1038/s41598-019-39570-y
Fe45Cr10V10Co35,0.0,0.35,0.1,0.45,0.0,0.0,0.0,0.0,0.1,0.0,0.0,0.0,0.0,0.0,1100.0,360.0,900,10.0,WQ,,FCC + BCC + Im,Im,"The alloy Fe45Cr10V10Co35 contains 4 elemental compositions: Co (0.35), Cr (0.1), Fe (0.45), V (0.1) and with heat treatment -  undergone homogenization process at 1100.0°C, for 360.0 minutes,, undergone annealing process at 900°C, for 10.0 minutes,, and undergone quenching process (WQ),,showing a FCC and BCC and Im microstructure and Im phases.",,10.1038/s41598-019-39570-y
AlCoCrFeNi,0.2,0.2,0.2,0.2,0.2,0.0,0.0,0.0,0.0,0.0,0.0,0.0,0.0,0.0,1100.0,10.0,,,,,FCC + Im,Im,"The alloy AlCoCrFeNi contains 5 elemental compositions: Al (0.2), Co (0.2), Cr (0.2), Fe (0.2), Ni (0.2) and with heat treatment -  undergone homogenization process at 1100.0°C, for 10.0 minutes,,showing a FCC and Im microstructure and Im phases.",,10.1016/j.intermet.2018.09.011
Al19Co19Cr19Fe19Ni19Fe5,0.19,0.19,0.19,0.24,0.19,0.0,0.0,0.0,0.0,0.0,0.0,0.0,0.0,0.0,1100.0,10.0,,,,,FCC + Im,Im,"The alloy Al19Co19Cr19Fe19Ni19Fe5 contains 5 elemental compositions: Al (0.19), Co (0.19), Cr (0.19), Fe (0.24), Ni (0.19) and with heat treatment -  undergone homogenization process at 1100.0°C, for 10.0 minutes,,showing a FCC and Im microstructure and Im phases.",,10.1016/j.intermet.2018.09.011
Al17Co17Cr17Fe17Ni17Fe15,0.17,0.17,0.17,0.32,0.17,0.0,0.0,0.0,0.0,0.0,0.0,0.0,0.0,0.0,1100.0,10.0,,,,,FCC + Im,Im,"The alloy Al17Co17Cr17Fe17Ni17Fe15 contains 5 elemental compositions: Al (0.17), Co (0.17), Cr (0.17), Fe (0.32), Ni (0.17) and with heat treatment -  undergone homogenization process at 1100.0°C, for 10.0 minutes,,showing a FCC and Im microstructure and Im phases.",,10.1016/j.intermet.2018.09.011
Al16Co16Cr16Fe16Ni16Fe20,0.16,0.16,0.16,0.36,0.16,0.0,0.0,0.0,0.0,0.0,0.0,0.0,0.0,0.0,1100.0,10.0,,,,,FCC + Im,Im,"The alloy Al16Co16Cr16Fe16Ni16Fe20 contains 5 elemental compositions: Al (0.16), Co (0.16), Cr (0.16), Fe (0.36), Ni (0.16) and with heat treatment -  undergone homogenization process at 1100.0°C, for 10.0 minutes,,showing a FCC and Im microstructure and Im phases.",,10.1016/j.intermet.2018.09.011
AlCoCrFeNi,0.2,0.2,0.2,0.2,0.2,0.0,0.0,0.0,0.0,0.0,0.0,0.0,0.0,0.0,,,,,,,BCC,BCC_SS,"The alloy AlCoCrFeNi contains 5 elemental compositions: Al (0.2), Co (0.2), Cr (0.2), Fe (0.2), Ni (0.2) and without heat treatment,showing a BCC microstructure and BCC_SS phases.",,10.1007/s11837-012-0366-5
AlCoCrFeNiTi0.5,0.181818182,0.181818182,0.181818182,0.181818182,0.181818182,0.0,0.0,0.090909091,0.0,0.0,0.0,0.0,0.0,0.0,,,,,,,BCC,BCC_SS,"The alloy AlCoCrFeNiTi0.5 contains 6 elemental compositions: Al (0.181818182), Co (0.181818182), Cr (0.181818182), Fe (0.181818182), Ni (0.181818182), Ti (0.090909091) and without heat treatment,showing a BCC microstructure and BCC_SS phases.",,10.1007/s11837-012-0366-5
