Repository: sandeepangh782/RAG---High-Entropy-alloys

# RAG - High-Entropy-alloys
Prediction of phases in high-entropy alloys using LLMs

File: alloys_with_description.csv (part 6 of 14)
Alloy,Al,Co,Cr,Fe,Ni,Cu,Mn,Ti,V,Nb,Mo,Zr,Hf,Ta,Homogenization_Temp,Homogenization_Time,Annealing_Temp,Annealing_Time_(min),Quenching,HPR,Microstructure,Phases,alloy_description,Unnamed: 24,References
Fe34Cr34Ni14Al14Co4,0.14,0.04,0.34,0.34,0.14,0.0,0.0,0.0,0.0,0.0,0.0,0.0,0.0,0.0,,,,,,,BCC + Im,Im,"The alloy Fe34Cr34Ni14Al14Co4 contains 5 elemental compositions: Al (0.14), Co (0.04), Cr (0.34), Fe (0.34), Ni (0.14) and without heat treatment,showing a BCC and Im microstructure and Im phases.",,10.1016/j.msea.2018.01.034
Al0.5CoCrFeMnNi,0.090909091,0.181818182,0.181818182,0.181818182,0.181818182,0.0,0.181818182,0.0,0.0,0.0,0.0,0.0,0.0,0.0,1200.0,360.0,1200,360.0,,,FCC + BCC,FCC_PLUS_BCC,"The alloy Al0.5CoCrFeMnNi contains 6 elemental compositions: Al (0.090909091), Co (0.181818182), Cr (0.181818182), Fe (0.181818182), Ni (0.181818182), Mn (0.181818182) and with heat treatment -  undergone homogenization process at 1200.0°C, for 360.0 minutes,, undergone annealing process at 1200°C, for 360.0 minutes,,showing a FCC and BCC microstructure and FCC_PLUS_BCC phases.",,10.1016/j.msea.2019.01.041
Cr20Fe6Co34Ni34Mo6,0.0,0.34,0.2,0.06,0.34,0.0,0.0,0.0,0.0,0.0,0.06,0.0,0.0,0.0,,,,,,,FCC,FCC_SS,"The alloy Cr20Fe6Co34Ni34Mo6 contains 5 elemental compositions: Co (0.34), Cr (0.2), Fe (0.06), Ni (0.34), Mo (0.06) and without heat treatment,showing a FCC microstructure and FCC_SS phases.",,10.1016/j.ijplas.2018.10.005
Cr20Fe6Co34Ni34Mo6,0.0,0.34,0.2,0.06,0.34,0.0,0.0,0.0,0.0,0.0,0.06,0.0,0.0,0.0,1200.0,2880.0,675,60.0,AQ,,FCC,FCC_SS,"The alloy Cr20Fe6Co34Ni34Mo6 contains 5 elemental compositions: Co (0.34), Cr (0.2), Fe (0.06), Ni (0.34), Mo (0.06) and with heat treatment -  undergone homogenization process at 1200.0°C, for 2880.0 minutes,, undergone annealing process at 675°C, for 60.0 minutes,, and undergone quenching process (AQ),,showing a FCC microstructure and FCC_SS phases.",,10.1016/j.ijplas.2018.10.005
Cr20Fe6Co34Ni34Mo6,0.0,0.34,0.2,0.06,0.34,0.0,0.0,0.0,0.0,0.0,0.06,0.0,0.0,0.0,1200.0,2880.0,675,300.0,AQ,,FCC,FCC_SS,"The alloy Cr20Fe6Co34Ni34Mo6 contains 5 elemental compositions: Co (0.34), Cr (0.2), Fe (0.06), Ni (0.34), Mo (0.06) and with heat treatment -  undergone homogenization process at 1200.0°C, for 2880.0 minutes,, undergone annealing process at 675°C, for 300.0 minutes,, and undergone quenching process (AQ),,showing a FCC microstructure and FCC_SS phases.",,10.1016/j.ijplas.2018.10.005
Cr20Fe6Co34Ni34Mo6,0.0,0.34,0.2,0.06,0.34,0.0,0.0,0.0,0.0,0.0,0.06,0.0,0.0,0.0,1200.0,2880.0,675,600.0,AQ,,FCC,FCC_SS,"The alloy Cr20Fe6Co34Ni34Mo6 contains 5 elemental compositions: Co (0.34), Cr (0.2), Fe (0.06), Ni (0.34), Mo (0.06) and with heat treatment -  undergone homogenization process at 1200.0°C, for 2880.0 minutes,, undergone annealing process at 675°C, for 600.0 minutes,, and undergone quenching process (AQ),,showing a FCC microstructure and FCC_SS phases.",,10.1016/j.ijplas.2018.10.005
Cr20Fe6Co34Ni34Mo6,0.0,0.34,0.2,0.06,0.34,0.0,0.0,0.0,0.0,0.0,0.06,0.0,0.0,0.0,1200.0,2880.0,700,30.0,AQ,,FCC,FCC_SS,"The alloy Cr20Fe6Co34Ni34Mo6 contains 5 elemental compositions: Co (0.34), Cr (0.2), Fe (0.06), Ni (0.34), Mo (0.06) and with heat treatment -  undergone homogenization process at 1200.0°C, for 2880.0 minutes,, undergone annealing process at 700°C, for 30.0 minutes,, and undergone quenching process (AQ),,showing a FCC microstructure and FCC_SS phases.",,10.1016/j.ijplas.2018.10.005
Cr20Fe6Co34Ni34Mo6,0.0,0.34,0.2,0.06,0.34,0.0,0.0,0.0,0.0,0.0,0.06,0.0,0.0,0.0,1200.0,2880.0,700,60.0,AQ,,FCC,FCC_SS,"The alloy Cr20Fe6Co34Ni34Mo6 contains 5 elemental compositions: Co (0.34), Cr (0.2), Fe (0.06), Ni (0.34), Mo (0.06) and with heat treatment -  undergone homogenization process at 1200.0°C, for 2880.0 minutes,, undergone annealing process at 700°C, for 60.0 minutes,, and undergone quenching process (AQ),,showing a FCC microstructure and FCC_SS phases.",,10.1016/j.ijplas.2018.10.005
CoCrFeMnNi,0.0,0.2,0.2,0.2,0.2,0.0,0.2,0.0,0.0,0.0,0.0,0.0,0.0,0.0,1200.0,3600.0,1000,600.0,,,FCC,FCC_SS,"The alloy CoCrFeMnNi contains 5 elemental compositions: Co (0.2), Cr (0.2), Fe (0.2), Ni (0.2), Mn (0.2) and with heat treatment -  undergone homogenization process at 1200.0°C, for 3600.0 minutes,, undergone annealing process at 1000°C, for 600.0 minutes,,showing a FCC microstructure and FCC_SS phases.",,10.1016/j.jallcom.2019.04.296
AlCoCrNi,0.25,0.25,0.25,0.0,0.25,0.0,0.0,0.0,0.0,0.0,0.0,0.0,0.0,0.0,,,,,,,BCC + Im,Im,"The alloy AlCoCrNi contains 4 elemental compositions: Al (0.25), Co (0.25), Cr (0.25), Ni (0.25) and without heat treatment,showing a BCC and Im microstructure and Im phases.",,10.1016/j.jallcom.2018.11.057
AlCoCrFeNi,0.2,0.2,0.2,0.2,0.2,0.0,0.0,0.0,0.0,0.0,0.0,0.0,0.0,0.0,,,,,,,BCC + Im,Im,"The alloy AlCoCrFeNi contains 5 elemental compositions: Al (0.2), Co (0.2), Cr (0.2), Fe (0.2), Ni (0.2) and without heat treatment,showing a BCC and Im microstructure and Im phases.",,10.1016/j.jallcom.2018.11.057
CoCrNi,0.0,0.333333333,0.333333333,0.0,0.333333333,0.0,0.0,0.0,0.0,0.0,0.0,0.0,0.0,0.0,1100.0,360.0,,,WQ,,FCC,FCC_SS,"The alloy CoCrNi contains 3 elemental compositions: Co (0.333333333), Cr (0.333333333), Ni (0.333333333) and with heat treatment -  undergone homogenization process at 1100.0°C, for 360.0 minutes,, and undergone quenching process (WQ),,showing a FCC microstructure and FCC_SS phases.",,10.1016/j.msea.2018.08.079
CoCrNi,0.0,0.333333333,0.333333333,0.0,0.333333333,0.0,0.0,0.0,0.0,0.0,0.0,0.0,0.0,0.0,1100.0,360.0,900,60.0,WQ,HW,FCC,FCC_SS,"The alloy CoCrNi contains 3 elemental compositions: Co (0.333333333), Cr (0.333333333), Ni (0.333333333) and with heat treatment -  undergone homogenization process at 1100.0°C, for 360.0 minutes,, undergone annealing process at 900°C, for 60.0 minutes,, and undergone quenching process (WQ),, with an HPR (Hot Plasticity Ratio) value of HW,showing a FCC microstructure and FCC_SS phases.",,10.1016/j.msea.2018.08.079
V10Cr15Mn5Fe35Co10Ni25,0.0,0.1,0.15,0.35,0.25,0.0,0.05,0.0,0.1,0.0,0.0,0.0,0.0,0.0,1100.0,360.0,900,60.0,,HPT,FCC,FCC_SS,"The alloy V10Cr15Mn5Fe35Co10Ni25 contains 6 elemental compositions: Co (0.1), Cr (0.15), Fe (0.35), Ni (0.25), Mn (0.05), V (0.1) and with heat treatment -  undergone homogenization process at 1100.0°C, for 360.0 minutes,, undergone annealing process at 900°C, for 60.0 minutes,, with an HPR (Hot Plasticity Ratio) value of HPT,showing a FCC microstructure and FCC_SS phases.",,10.1016/j.msea.2019.138604
V10Cr15Mn5Fe35Co10Ni25,0.0,0.1,0.15,0.35,0.25,0.0,0.05,0.0,0.1,0.0,0.0,0.0,0.0,0.0,1100.0,360.0,800,60.0,,HPT,FCC + Im,Im,"The alloy V10Cr15Mn5Fe35Co10Ni25 contains 6 elemental compositions: Co (0.1), Cr (0.15), Fe (0.35), Ni (0.25), Mn (0.05), V (0.1) and with heat treatment -  undergone homogenization process at 1100.0°C, for 360.0 minutes,, undergone annealing process at 800°C, for 60.0 minutes,, with an HPR (Hot Plasticity Ratio) value of HPT,showing a FCC and Im microstructure and Im phases.",,10.1016/j.msea.2019.138604
V10Cr15Mn5Fe35Co10Ni25,0.0,0.1,0.15,0.35,0.25,0.0,0.05,0.0,0.1,0.0,0.0,0.0,0.0,0.0,1100.0,360.0,700,60.0,,HPT,FCC + Im,Im,"The alloy V10Cr15Mn5Fe35Co10Ni25 contains 6 elemental compositions: Co (0.1), Cr (0.15), Fe (0.35), Ni (0.25), Mn (0.05), V (0.1) and with heat treatment -  undergone homogenization process at 1100.0°C, for 360.0 minutes,, undergone annealing process at 700°C, for 60.0 minutes,, with an HPR (Hot Plasticity Ratio) value of HPT,showing a FCC and Im microstructure and Im phases.",,10.1016/j.msea.2019.138604
V10Cr15Mn5Fe35Co10Ni25,0.0,0.1,0.15,0.35,0.25,0.0,0.05,0.0,0.1,0.0,0.0,0.0,0.0,0.0,1100.0,360.0,700,10.0,,HPT,FCC + Im,Im,"The alloy V10Cr15Mn5Fe35Co10Ni25 contains 6 elemental compositions: Co (0.1), Cr (0.15), Fe (0.35), Ni (0.25), Mn (0.05), V (0.1) and with heat treatment -  undergone homogenization process at 1100.0°C, for 360.0 minutes,, undergone annealing process at 700°C, for 10.0 minutes,, with an HPR (Hot Plasticity Ratio) value of HPT,showing a FCC and Im microstructure and Im phases.",,10.1016/j.msea.2019.138604
V10Cr15Mn5Fe35Co10Ni25,0.0,0.1,0.15,0.35,0.25,0.0,0.05,0.0,0.1,0.0,0.0,0.0,0.0,0.0,1100.0,360.0,700,2.0,,HPT,FCC + Im,Im,"The alloy V10Cr15Mn5Fe35Co10Ni25 contains 6 elemental compositions: Co (0.1), Cr (0.15), Fe (0.35), Ni (0.25), Mn (0.05), V (0.1) and with heat treatment -  undergone homogenization process at 1100.0°C, for 360.0 minutes,, undergone annealing process at 700°C, for 2.0 minutes,, with an HPR (Hot Plasticity Ratio) value of HPT,showing a FCC and Im microstructure and Im phases.",,10.1016/j.msea.2019.138604
V10Cr15Mn5Fe35Co10Ni25,0.0,0.1,0.15,0.35,0.25,0.0,0.05,0.0,0.1,0.0,0.0,0.0,0.0,0.0,1100.0,360.0,600?,10.0,,HPT,FCC + Im,Im,"The alloy V10Cr15Mn5Fe35Co10Ni25 contains 6 elemental compositions: Co (0.1), Cr (0.15), Fe (0.35), Ni (0.25), Mn (0.05), V (0.1) and with heat treatment -  undergone homogenization process at 1100.0°C, for 360.0 minutes,, undergone annealing process at 600?°C, for 10.0 minutes,, with an HPR (Hot Plasticity Ratio) value of HPT,showing a FCC and Im microstructure and Im phases.",,10.1016/j.msea.2019.138604
Co17.5Cr12.5Fe55Ni10Mo5,0.0,0.175,0.125,0.55,0.1,0.0,0.0,0.0,0.0,0.0,0.05,0.0,0.0,0.0,1200.0,360.0,900,60.0,WQ,,FCC + Im,Im,"The alloy Co17.5Cr12.5Fe55Ni10Mo5 contains 5 elemental compositions: Co (0.175), Cr (0.125), Fe (0.55), Ni (0.1), Mo (0.05) and with heat treatment -  undergone homogenization process at 1200.0°C, for 360.0 minutes,, undergone annealing process at 900°C, for 60.0 minutes,, and undergone quenching process (WQ),,showing a FCC and Im microstructure and Im phases.",,10.1016/j.jallcom.2018.12.040
Co17.5Cr12.5Fe55Ni10Mo5,0.0,0.175,0.125,0.55,0.1,0.0,0.0,0.0,0.0,0.0,0.05,0.0,0.0,0.0,1200.0,360.0,1000,60.0,WQ,,FCC,FCC_SS,"The alloy Co17.5Cr12.5Fe55Ni10Mo5 contains 5 elemental compositions: Co (0.175), Cr (0.125), Fe (0.55), Ni (0.1), Mo (0.05) and with heat treatment -  undergone homogenization process at 1200.0°C, for 360.0 minutes,, undergone annealing process at 1000°C, for 60.0 minutes,, and undergone quenching process (WQ),,showing a FCC microstructure and FCC_SS phases.",,10.1016/j.jallcom.2018.12.040
Co17.5Cr12.5Fe55Ni10Mo5,0.0,0.175,0.125,0.55,0.1,0.0,0.0,0.0,0.0,0.0,0.05,0.0,0.0,0.0,1200.0,360.0,1100,60.0,WQ,,FCC,FCC_SS,"The alloy Co17.5Cr12.5Fe55Ni10Mo5 contains 5 elemental compositions: Co (0.175), Cr (0.125), Fe (0.55), Ni (0.1), Mo (0.05) and with heat treatment -  undergone homogenization process at 1200.0°C, for 360.0 minutes,, undergone annealing process at 1100°C, for 60.0 minutes,, and undergone quenching process (WQ),,showing a FCC microstructure and FCC_SS phases.",,10.1016/j.jallcom.2018.12.040
Co17.5Cr12.5Fe55Ni10Mo5,0.0,0.175,0.125,0.55,0.1,0.0,0.0,0.0,0.0,0.0,0.05,0.0,0.0,0.0,1200.0,360.0,1200,60.0,WQ,,FCC,FCC_SS,"The alloy Co17.5Cr12.5Fe55Ni10Mo5 contains 5 elemental compositions: Co (0.175), Cr (0.125), Fe (0.55), Ni (0.1), Mo (0.05) and with heat treatment -  undergone homogenization process at 1200.0°C, for 360.0 minutes,, undergone annealing process at 1200°C, for 60.0 minutes,, and undergone quenching process (WQ),,showing a FCC microstructure and FCC_SS phases.",,10.1016/j.jallcom.2018.12.040
Co18Cr12.5Fe55Ni7Mo7.5,0.0,0.180904523,0.120603015,0.552763819,0.070351759,0.0,0.0,0.0,0.0,0.0,0.075376884,0.0,0.0,0.0,1200.0,360.0,900,60.0,WQ,,FCC + Im,Im,"The alloy Co18Cr12.5Fe55Ni7Mo7.5 contains 5 elemental compositions: Co (0.180904523), Cr (0.120603015), Fe (0.552763819), Ni (0.070351759), Mo (0.075376884) and with heat treatment -  undergone homogenization process at 1200.0°C, for 360.0 minutes,, undergone annealing process at 900°C, for 60.0 minutes,, and undergone quenching process (WQ),,showing a FCC and Im microstructure and Im phases.",,10.1016/j.jallcom.2018.12.040
Co18Cr12.5Fe55Ni7Mo7.5,0.0,0.180904523,0.120603015,0.552763819,0.070351759,0.0,0.0,0.0,0.0,0.0,0.075376884,0.0,0.0,0.0,1200.0,360.0,1000,60.0,WQ,,FCC + Im,Im,"The alloy Co18Cr12.5Fe55Ni7Mo7.5 contains 5 elemental compositions: Co (0.180904523), Cr (0.120603015), Fe (0.552763819), Ni (0.070351759), Mo (0.075376884) and with heat treatment -  undergone homogenization process at 1200.0°C, for 360.0 minutes,, undergone annealing process at 1000°C, for 60.0 minutes,, and undergone quenching process (WQ),,showing a FCC and Im microstructure and Im phases.",,10.1016/j.jallcom.2018.12.040
Co18Cr12.5Fe55Ni7Mo7.5,0.0,0.180904523,0.120603015,0.552763819,0.070351759,0.0,0.0,0.0,0.0,0.0,0.075376884,0.0,0.0,0.0,1200.0,360.0,1100,60.0,WQ,,FCC,FCC_SS,"The alloy Co18Cr12.5Fe55Ni7Mo7.5 contains 5 elemental compositions: Co (0.180904523), Cr (0.120603015), Fe (0.552763819), Ni (0.070351759), Mo (0.075376884) and with heat treatment -  undergone homogenization process at 1200.0°C, for 360.0 minutes,, undergone annealing process at 1100°C, for 60.0 minutes,, and undergone quenching process (WQ),,showing a FCC microstructure and FCC_SS phases.",,10.1016/j.jallcom.2018.12.040
Co18Cr12.5Fe55Ni7Mo7.5,0.0,0.180904523,0.120603015,0.552763819,0.070351759,0.0,0.0,0.0,0.0,0.0,0.075376884,0.0,0.0,0.0,1200.0,360.0,1200,60.0,WQ,,FCC,FCC_SS,"The alloy Co18Cr12.5Fe55Ni7Mo7.5 contains 5 elemental compositions: Co (0.180904523), Cr (0.120603015), Fe (0.552763819), Ni (0.070351759), Mo (0.075376884) and with heat treatment -  undergone homogenization process at 1200.0°C, for 360.0 minutes,, undergone annealing process at 1200°C, for 60.0 minutes,, and undergone quenching process (WQ),,showing a FCC microstructure and FCC_SS phases.",,10.1016/j.jallcom.2018.12.040
AlCoCrCuFeNi,0.166666667,0.166666667,0.166666667,0.166666667,0.166666667,0.166666667,0.0,0.0,0.0,0.0,0.0,0.0,0.0,0.0,960.0,3000.0,,,WQ,,FCC + BCC,FCC_PLUS_BCC,"The alloy AlCoCrCuFeNi contains 6 elemental compositions: Al (0.166666667), Co (0.166666667), Cr (0.166666667), Fe (0.166666667), Ni (0.166666667), Cu (0.166666667) and with heat treatment -  undergone homogenization process at 960.0°C, for 3000.0 minutes,, and undergone quenching process (WQ),,showing a FCC and BCC microstructure and FCC_PLUS_BCC phases.",,10.1016/j.msea.2011.11.045
AlCoCrCuFeNi,0.166666667,0.166666667,0.166666667,0.166666667,0.166666667,0.166666667,0.0,0.0,0.0,0.0,0.0,0.0,0.0,0.0,960.0,3000.0,,,WQ,,FCC + BCC,FCC_PLUS_BCC,"The alloy AlCoCrCuFeNi contains 6 elemental compositions: Al (0.166666667), Co (0.166666667), Cr (0.166666667), Fe (0.166666667), Ni (0.166666667), Cu (0.166666667) and with heat treatment -  undergone homogenization process at 960.0°C, for 3000.0 minutes,, and undergone quenching process (WQ),,showing a FCC and BCC microstructure and FCC_PLUS_BCC phases.",,10.1016/j.msea.2011.11.045
AlCoCrCuFeNi,0.166666667,0.166666667,0.166666667,0.166666667,0.166666667,0.166666667,0.0,0.0,0.0,0.0,0.0,0.0,0.0,0.0,960.0,3000.0,,,WQ,,FCC + BCC,FCC_PLUS_BCC,"The alloy AlCoCrCuFeNi contains 6 elemental compositions: Al (0.166666667), Co (0.166666667), Cr (0.166666667), Fe (0.166666667), Ni (0.166666667), Cu (0.166666667) and with heat treatment -  undergone homogenization process at 960.0°C, for 3000.0 minutes,, and undergone quenching process (WQ),,showing a FCC and BCC microstructure and FCC_PLUS_BCC phases.",,10.1016/j.msea.2011.11.045
AlCoCrCuFeNi,0.166666667,0.166666667,0.166666667,0.166666667,0.166666667,0.166666667,0.0,0.0,0.0,0.0,0.0,0.0,0.0,0.0,960.0,3000.0,,,WQ,,FCC + BCC,FCC_PLUS_BCC,"The alloy AlCoCrCuFeNi contains 6 elemental compositions: Al (0.166666667), Co (0.166666667), Cr (0.166666667), Fe (0.166666667), Ni (0.166666667), Cu (0.166666667) and with heat treatment -  undergone homogenization process at 960.0°C, for 3000.0 minutes,, and undergone quenching process (WQ),,showing a FCC and BCC microstructure and FCC_PLUS_BCC phases.",,10.1016/j.msea.2011.11.045
AlCoCrCuFeNi,0.166666667,0.166666667,0.166666667,0.166666667,0.166666667,0.166666667,0.0,0.0,0.0,0.0,0.0,0.0,0.0,0.0,960.0,3000.0,,,WQ,,FCC + BCC,FCC_PLUS_BCC,"The alloy AlCoCrCuFeNi contains 6 elemental compositions: Al (0.166666667), Co (0.166666667), Cr (0.166666667), Fe (0.166666667), Ni (0.166666667), Cu (0.166666667) and with heat treatment -  undergone homogenization process at 960.0°C, for 3000.0 minutes,, and undergone quenching process (WQ),,showing a FCC and BCC microstructure and FCC_PLUS_BCC phases.",,10.1016/j.msea.2011.11.045
AlCoCrCuFeNi,0.166666667,0.166666667,0.166666667,0.166666667,0.166666667,0.166666667,0.0,0.0,0.0,0.0,0.0,0.0,0.0,0.0,960.0,3000.0,,,WQ,,FCC + BCC,FCC_PLUS_BCC,"The alloy AlCoCrCuFeNi contains 6 elemental compositions: Al (0.166666667), Co (0.166666667), Cr (0.166666667), Fe (0.166666667), Ni (0.166666667), Cu (0.166666667) and with heat treatment -  undergone homogenization process at 960.0°C, for 3000.0 minutes,, and undergone quenching process (WQ),,showing a FCC and BCC microstructure and FCC_PLUS_BCC phases.",,10.1016/j.msea.2011.11.045
AlCoCrCuFeNi,0.166666667,0.166666667,0.166666667,0.166666667,0.166666667,0.166666667,0.0,0.0,0.0,0.0,0.0,0.0,0.0,0.0,960.0,3000.0,,,WQ,,FCC + BCC,FCC_PLUS_BCC,"The alloy AlCoCrCuFeNi contains 6 elemental compositions: Al (0.166666667), Co (0.166666667), Cr (0.166666667), Fe (0.166666667), Ni (0.166666667), Cu (0.166666667) and with heat treatment -  undergone homogenization process at 960.0°C, for 3000.0 minutes,, and undergone quenching process (WQ),,showing a FCC and BCC microstructure and FCC_PLUS_BCC phases.",,10.1016/j.msea.2011.11.045
AlCoCrCuFeNi,0.166666667,0.166666667,0.166666667,0.166666667,0.166666667,0.166666667,0.0,0.0,0.0,0.0,0.0,0.0,0.0,0.0,960.0,3000.0,,,WQ,,FCC + BCC,FCC_PLUS_BCC,"The alloy AlCoCrCuFeNi contains 6 elemental compositions: Al (0.166666667), Co (0.166666667), Cr (0.166666667), Fe (0.166666667), Ni (0.166666667), Cu (0.166666667) and with heat treatment -  undergone homogenization process at 960.0°C, for 3000.0 minutes,, and undergone quenching process (WQ),,showing a FCC and BCC microstructure and FCC_PLUS_BCC phases.",,10.1016/j.msea.2011.11.045
AlCoCrCuFeNi,0.166666667,0.166666667,0.166666667,0.166666667,0.166666667,0.166666667,0.0,0.0,0.0,0.0,0.0,0.0,0.0,0.0,960.0,3000.0,,,WQ,,FCC + BCC,FCC_PLUS_BCC,"The alloy AlCoCrCuFeNi contains 6 elemental compositions: Al (0.166666667), Co (0.166666667), Cr (0.166666667), Fe (0.166666667), Ni (0.166666667), Cu (0.166666667) and with heat treatment -  undergone homogenization process at 960.0°C, for 3000.0 minutes,, and undergone quenching process (WQ),,showing a FCC and BCC microstructure and FCC_PLUS_BCC phases.",,10.1016/j.msea.2011.11.045
AlCoCrCuFeNi,0.166666667,0.166666667,0.166666667,0.166666667,0.166666667,0.166666667,0.0,0.0,0.0,0.0,0.0,0.0,0.0,0.0,960.0,3000.0,,,WQ,,FCC + BCC,FCC_PLUS_BCC,"The alloy AlCoCrCuFeNi contains 6 elemental compositions: Al (0.166666667), Co (0.166666667), Cr (0.166666667), Fe (0.166666667), Ni (0.166666667), Cu (0.166666667) and with heat treatment -  undergone homogenization process at 960.0°C, for 3000.0 minutes,, and undergone quenching process (WQ),,showing a FCC and BCC microstructure and FCC_PLUS_BCC phases.",,10.1016/j.msea.2011.11.045
AlCoCrCuFeNi,0.166666667,0.166666667,0.166666667,0.166666667,0.166666667,0.166666667,0.0,0.0,0.0,0.0,0.0,0.0,0.0,0.0,960.0,3000.0,,,WQ,,FCC + BCC,FCC_PLUS_BCC,"The alloy AlCoCrCuFeNi contains 6 elemental compositions: Al (0.166666667), Co (0.166666667), Cr (0.166666667), Fe (0.166666667), Ni (0.166666667), Cu (0.166666667) and with heat treatment -  undergone homogenization process at 960.0°C, for 3000.0 minutes,, and undergone quenching process (WQ),,showing a FCC and BCC microstructure and FCC_PLUS_BCC phases.",,10.1016/j.msea.2011.11.045
AlCoCrCuFeNi,0.166666667,0.166666667,0.166666667,0.166666667,0.166666667,0.166666667,0.0,0.0,0.0,0.0,0.0,0.0,0.0,0.0,960.0,3000.0,,,WQ,,FCC + BCC,FCC_PLUS_BCC,"The alloy AlCoCrCuFeNi contains 6 elemental compositions: Al (0.166666667), Co (0.166666667), Cr (0.166666667), Fe (0.166666667), Ni (0.166666667), Cu (0.166666667) and with heat treatment -  undergone homogenization process at 960.0°C, for 3000.0 minutes,, and undergone quenching process (WQ),,showing a FCC and BCC microstructure and FCC_PLUS_BCC phases.",,10.1016/j.msea.2011.11.045
AlCoCrCuFeNi,0.166666667,0.166666667,0.166666667,0.166666667,0.166666667,0.166666667,0.0,0.0,0.0,0.0,0.0,0.0,0.0,0.0,960.0,3000.0,,,WQ,,FCC + BCC,FCC_PLUS_BCC,"The alloy AlCoCrCuFeNi contains 6 elemental compositions: Al (0.166666667), Co (0.166666667), Cr (0.166666667), Fe (0.166666667), Ni (0.166666667), Cu (0.166666667) and with heat treatment -  undergone homogenization process at 960.0°C, for 3000.0 minutes,, and undergone quenching process (WQ),,showing a FCC and BCC microstructure and FCC_PLUS_BCC phases.",,10.1016/j.msea.2011.11.045
AlMo0.5NbTa0.5TiZr,0.25,0.0,0.0,0.0,0.0,0.0,0.0,0.25,0.0,0.0,0.125,0.25,0.0,0.125,1400.0,120.0,1200,1440.0,10 K min?1,,BCC,BCC_SS,"The alloy AlMo0.5NbTa0.5TiZr contains 5 elemental compositions: Al (0.25), Ti (0.25), Mo (0.125), Zr (0.25), Ta (0.125) and with heat treatment -  undergone homogenization process at 1400.0°C, for 120.0 minutes,, undergone annealing process at 1200°C, for 1440.0 minutes,, and undergone quenching process (10 K min?1),,showing a BCC microstructure and BCC_SS phases.",,10.1016/j.actamat.2014.01.029
AlMo0.5NbTa0.5TiZr,0.25,0.0,0.0,0.0,0.0,0.0,0.0,0.25,0.0,0.0,0.125,0.25,0.0,0.125,1400.0,120.0,1200,1440.0,10 K min?1,,BCC,BCC_SS,"The alloy AlMo0.5NbTa0.5TiZr contains 5 elemental compositions: Al (0.25), Ti (0.25), Mo (0.125), Zr (0.25), Ta (0.125) and with heat treatment -  undergone homogenization process at 1400.0°C, for 120.0 minutes,, undergone annealing process at 1200°C, for 1440.0 minutes,, and undergone quenching process (10 K min?1),,showing a BCC microstructure and BCC_SS phases.",,10.1016/j.actamat.2014.01.029
AlMo0.5NbTa0.5TiZr,0.25,0.0,0.0,0.0,0.0,0.0,0.0,0.25,0.0,0.0,0.125,0.25,0.0,0.125,1400.0,120.0,1200,1440.0,10 K min?1,,BCC,BCC_SS,"The alloy AlMo0.5NbTa0.5TiZr contains 5 elemental compositions: Al (0.25), Ti (0.25), Mo (0.125), Zr (0.25), Ta (0.125) and with heat treatment -  undergone homogenization process at 1400.0°C, for 120.0 minutes,, undergone annealing process at 1200°C, for 1440.0 minutes,, and undergone quenching process (10 K min?1),,showing a BCC microstructure and BCC_SS phases.",,10.1016/j.actamat.2014.01.029
Al0.4Hf0.6NbTaTiZr,0.08,0.0,0.0,0.0,0.0,0.0,0.0,0.2,0.0,0.2,0.0,0.2,0.12,0.2,1400.0,120.0,1200,1440.0,10 K min?1,,BCC,BCC_SS,"The alloy Al0.4Hf0.6NbTaTiZr contains 6 elemental compositions: Al (0.08), Ti (0.2), Nb (0.2), Zr (0.2), Hf (0.12), Ta (0.2) and with heat treatment -  undergone homogenization process at 1400.0°C, for 120.0 minutes,, undergone annealing process at 1200°C, for 1440.0 minutes,, and undergone quenching process (10 K min?1),,showing a BCC microstructure and BCC_SS phases.",,10.1016/j.actamat.2014.01.029
Al0.4Hf0.6NbTaTiZr,0.08,0.0,0.0,0.0,0.0,0.0,0.0,0.2,0.0,0.2,0.0,0.2,0.12,0.2,1400.0,120.0,1200,1440.0,10 K min?1,,BCC,BCC_SS,"The alloy Al0.4Hf0.6NbTaTiZr contains 6 elemental compositions: Al (0.08), Ti (0.2), Nb (0.2), Zr (0.2), Hf (0.12), Ta (0.2) and with heat treatment -  undergone homogenization process at 1400.0°C, for 120.0 minutes,, undergone annealing process at 1200°C, for 1440.0 minutes,, and undergone quenching process (10 K min?1),,showing a BCC microstructure and BCC_SS phases.",,10.1016/j.actamat.2014.01.029
Al0.4Hf0.6NbTaTiZr,0.08,0.0,0.0,0.0,0.0,0.0,0.0,0.2,0.0,0.2,0.0,0.2,0.12,0.2,1400.0,120.0,1200,1440.0,10 K min?1,,BCC,BCC_SS,"The alloy Al0.4Hf0.6NbTaTiZr contains 6 elemental compositions: Al (0.08), Ti (0.2), Nb (0.2), Zr (0.2), Hf (0.12), Ta (0.2) and with heat treatment -  undergone homogenization process at 1400.0°C, for 120.0 minutes,, undergone annealing process at 1200°C, for 1440.0 minutes,, and undergone quenching process (10 K min?1),,showing a BCC microstructure and BCC_SS phases.",,10.1016/j.actamat.2014.01.029
Al0.4Hf0.6NbTaTiZr,0.08,0.0,0.0,0.0,0.0,0.0,0.0,0.2,0.0,0.2,0.0,0.2,0.12,0.2,1400.0,120.0,1200,1440.0,10 K min?1,,BCC,BCC_SS,"The alloy Al0.4Hf0.6NbTaTiZr contains 6 elemental compositions: Al (0.08), Ti (0.2), Nb (0.2), Zr (0.2), Hf (0.12), Ta (0.2) and with heat treatment -  undergone homogenization process at 1400.0°C, for 120.0 minutes,, undergone annealing process at 1200°C, for 1440.0 minutes,, and undergone quenching process (10 K min?1),,showing a BCC microstructure and BCC_SS phases.",,10.1016/j.actamat.2014.01.029
HfNbTaTiZr,0.0,0.0,0.0,0.0,0.0,0.0,0.0,0.2,0.0,0.2,0.0,0.2,0.2,0.2,1200.0,180.0,,,,,BCC,BCC_SS,"The alloy HfNbTaTiZr contains 5 elemental compositions: Ti (0.2), Nb (0.2), Zr (0.2), Hf (0.2), Ta (0.2) and with heat treatment -  undergone homogenization process at 1200.0°C, for 180.0 minutes,,showing a BCC microstructure and BCC_SS phases.",,10.1016/j.jallcom.2011.02.171
AlMo0.5NbTa0.5TiZr,0.25,0.0,0.0,0.0,0.0,0.0,0.0,0.25,0.0,0.0,0.125,0.25,0.0,0.125,1400.0,120.0,1400,1440.0,10°C/min,,BCC + Im,Im,"The alloy AlMo0.5NbTa0.5TiZr contains 5 elemental compositions: Al (0.25), Ti (0.25), Mo (0.125), Zr (0.25), Ta (0.125) and with heat treatment -  undergone homogenization process at 1400.0°C, for 120.0 minutes,, undergone annealing process at 1400°C, for 1440.0 minutes,, and undergone quenching process (10°C/min),,showing a BCC and Im microstructure and Im phases.",,10.1007/s11837-014-1066-0
AlNb1.5Ta0.5Ti1.5Zr0.5,0.2,0.0,0.0,0.0,0.0,0.0,0.0,0.3,0.0,0.3,0.0,0.1,0.0,0.1,1400.0,120.0,1400,1440.0,10°C/min,,BCC,BCC_SS,"The alloy AlNb1.5Ta0.5Ti1.5Zr0.5 contains 5 elemental compositions: Al (0.2), Ti (0.3), Nb (0.3), Zr (0.1), Ta (0.1) and with heat treatment -  undergone homogenization process at 1400.0°C, for 120.0 minutes,, undergone annealing process at 1400°C, for 1440.0 minutes,, and undergone quenching process (10°C/min),,showing a BCC microstructure and BCC_SS phases.",,10.1007/s11837-014-1066-0
AlNb1.5Ta0.5Ti1.5Zr0.5,0.2,0.0,0.0,0.0,0.0,0.0,0.0,0.3,0.0,0.3,0.0,0.1,0.0,0.1,1400.0,120.0,1400,1440.0,10°C/min,,BCC,BCC_SS,"The alloy AlNb1.5Ta0.5Ti1.5Zr0.5 contains 5 elemental compositions: Al (0.2), Ti (0.3), Nb (0.3), Zr (0.1), Ta (0.1) and with heat treatment -  undergone homogenization process at 1400.0°C, for 120.0 minutes,, undergone annealing process at 1400°C, for 1440.0 minutes,, and undergone quenching process (10°C/min),,showing a BCC microstructure and BCC_SS phases.",,10.1007/s11837-014-1066-0
AlNb1.5Ta0.5Ti1.5Zr0.5,0.2,0.0,0.0,0.0,0.0,0.0,0.0,0.3,0.0,0.3,0.0,0.1,0.0,0.1,1400.0,120.0,1400,1440.0,10°C/min,,BCC,BCC_SS,"The alloy AlNb1.5Ta0.5Ti1.5Zr0.5 contains 5 elemental compositions: Al (0.2), Ti (0.3), Nb (0.3), Zr (0.1), Ta (0.1) and with heat treatment -  undergone homogenization process at 1400.0°C, for 120.0 minutes,, undergone annealing process at 1400°C, for 1440.0 minutes,, and undergone quenching process (10°C/min),,showing a BCC microstructure and BCC_SS phases.",,10.1007/s11837-014-1066-0
Al0.4Hf0.6NbTaTiZr,0.08,0.0,0.0,0.0,0.0,0.0,0.0,0.2,0.0,0.2,0.0,0.2,0.12,0.2,1200.0,120.0,1200,1440.0,10°C/min,,BCC,BCC_SS,"The alloy Al0.4Hf0.6NbTaTiZr contains 6 elemental compositions: Al (0.08), Ti (0.2), Nb (0.2), Zr (0.2), Hf (0.12), Ta (0.2) and with heat treatment -  undergone homogenization process at 1200.0°C, for 120.0 minutes,, undergone annealing process at 1200°C, for 1440.0 minutes,, and undergone quenching process (10°C/min),,showing a BCC microstructure and BCC_SS phases.",,10.1007/s11837-014-1066-0
Al0.4Hf0.6NbTaTiZr,0.08,0.0,0.0,0.0,0.0,0.0,0.0,0.2,0.0,0.2,0.0,0.2,0.12,0.2,1200.0,120.0,1200,1440.0,10°C/min,,BCC,BCC_SS,"The alloy Al0.4Hf0.6NbTaTiZr contains 6 elemental compositions: Al (0.08), Ti (0.2), Nb (0.2), Zr (0.2), Hf (0.12), Ta (0.2) and with heat treatment -  undergone homogenization process at 1200.0°C, for 120.0 minutes,, undergone annealing process at 1200°C, for 1440.0 minutes,, and undergone quenching process (10°C/min),,showing a BCC microstructure and BCC_SS phases.",,10.1007/s11837-014-1066-0
Al0.4Hf0.6NbTaTiZr,0.08,0.0,0.0,0.0,0.0,0.0,0.0,0.2,0.0,0.2,0.0,0.2,0.12,0.2,1200.0,120.0,1200,1440.0,10°C/min,,BCC,BCC_SS,"The alloy Al0.4Hf0.6NbTaTiZr contains 6 elemental compositions: Al (0.08), Ti (0.2), Nb (0.2), Zr (0.2), Hf (0.12), Ta (0.2) and with heat treatment -  undergone homogenization process at 1200.0°C, for 120.0 minutes,, undergone annealing process at 1200°C, for 1440.0 minutes,, and undergone quenching process (10°C/min),,showing a BCC microstructure and BCC_SS phases.",,10.1007/s11837-014-1066-0
Al0.3NbTaTi1.4Zr1.3,0.06,0.0,0.0,0.0,0.0,0.0,0.0,0.28,0.0,0.2,0.0,0.26,0.0,0.2,1200.0,120.0,1200,1440.0,10°C/min,,BCC,BCC_SS,"The alloy Al0.3NbTaTi1.4Zr1.3 contains 5 elemental compositions: Al (0.06), Ti (0.28), Nb (0.2), Zr (0.26), Ta (0.2) and with heat treatment -  undergone homogenization process at 1200.0°C, for 120.0 minutes,, undergone annealing process at 1200°C, for 1440.0 minutes,, and undergone quenching process (10°C/min),,showing a BCC microstructure and BCC_SS phases.",,10.1007/s11837-014-1066-0
Al0.3NbTaTi1.4Zr1.3,0.06,0.0,0.0,0.0,0.0,0.0,0.0,0.28,0.0,0.2,0.0,0.26,0.0,0.2,1200.0,120.0,1200,1440.0,10°C/min,,BCC,BCC_SS,"The alloy Al0.3NbTaTi1.4Zr1.3 contains 5 elemental compositions: Al (0.06), Ti (0.28), Nb (0.2), Zr (0.26), Ta (0.2) and with heat treatment -  undergone homogenization process at 1200.0°C, for 120.0 minutes,, undergone annealing process at 1200°C, for 1440.0 minutes,, and undergone quenching process (10°C/min),,showing a BCC microstructure and BCC_SS phases.",,10.1007/s11837-014-1066-0
Al0.3NbTaTi1.4Zr1.3,0.06,0.0,0.0,0.0,0.0,0.0,0.0,0.28,0.0,0.2,0.0,0.26,0.0,0.2,1200.0,120.0,1200,1440.0,10°C/min,,BCC,BCC_SS,"The alloy Al0.3NbTaTi1.4Zr1.3 contains 5 elemental compositions: Al (0.06), Ti (0.28), Nb (0.2), Zr (0.26), Ta (0.2) and with heat treatment -  undergone homogenization process at 1200.0°C, for 120.0 minutes,, undergone annealing process at 1200°C, for 1440.0 minutes,, and undergone quenching process (10°C/min),,showing a BCC microstructure and BCC_SS phases.",,10.1007/s11837-014-1066-0
Al0.3NbTa0.8Ti1.4V0.2Zr1.3,0.06,0.0,0.0,0.0,0.0,0.0,0.0,0.28,0.04,0.2,0.0,0.26,0.0,0.16,1200.0,120.0,1200,1440.0,10°C/min,,BCC,BCC_SS,"The alloy Al0.3NbTa0.8Ti1.4V0.2Zr1.3 contains 6 elemental compositions: Al (0.06), Ti (0.28), V (0.04), Nb (0.2), Zr (0.26), Ta (0.16) and with heat treatment -  undergone homogenization process at 1200.0°C, for 120.0 minutes,, undergone annealing process at 1200°C, for 1440.0 minutes,, and undergone quenching process (10°C/min),,showing a BCC microstructure and BCC_SS phases.",,10.1007/s11837-014-1066-0
Al0.3NbTa0.8Ti1.4V0.2Zr1.3,0.06,0.0,0.0,0.0,0.0,0.0,0.0,0.28,0.04,0.2,0.0,0.26,0.0,0.16,1200.0,120.0,1200,1440.0,10°C/min,,BCC,BCC_SS,"The alloy Al0.3NbTa0.8Ti1.4V0.2Zr1.3 contains 6 elemental compositions: Al (0.06), Ti (0.28), V (0.04), Nb (0.2), Zr (0.26), Ta (0.16) and with heat treatment -  undergone homogenization process at 1200.0°C, for 120.0 minutes,, undergone annealing process at 1200°C, for 1440.0 minutes,, and undergone quenching process (10°C/min),,showing a BCC microstructure and BCC_SS phases.",,10.1007/s11837-014-1066-0
Al0.3NbTa0.8Ti1.4V0.2Zr1.3,0.06,0.0,0.0,0.0,0.0,0.0,0.0,0.28,0.04,0.2,0.0,0.26,0.0,0.16,1200.0,120.0,1200,1440.0,10°C/min,,BCC,BCC_SS,"The alloy Al0.3NbTa0.8Ti1.4V0.2Zr1.3 contains 6 elemental compositions: Al (0.06), Ti (0.28), V (0.04), Nb (0.2), Zr (0.26), Ta (0.16) and with heat treatment -  undergone homogenization process at 1200.0°C, for 120.0 minutes,, undergone annealing process at 1200°C, for 1440.0 minutes,, and undergone quenching process (10°C/min),,showing a BCC microstructure and BCC_SS phases.",,10.1007/s11837-014-1066-0
Al0.5NbTa0.8Ti1.5V0.2Zr,0.1,0.0,0.0,0.0,0.0,0.0,0.0,0.3,0.04,0.2,0.0,0.2,0.0,0.16,1200.0,120.0,1200,1440.0,10°C/min,,BCC,BCC_SS,"The alloy Al0.5NbTa0.8Ti1.5V0.2Zr contains 6 elemental compositions: Al (0.1), Ti (0.3), V (0.04), Nb (0.2), Zr (0.2), Ta (0.16) and with heat treatment -  undergone homogenization process at 1200.0°C, for 120.0 minutes,, undergone annealing process at 1200°C, for 1440.0 minutes,, and undergone quenching process (10°C/min),,showing a BCC microstructure and BCC_SS phases.",,10.1007/s11837-014-1066-0
Al0.5NbTa0.8Ti1.5V0.2Zr,0.1,0.0,0.0,0.0,0.0,0.0,0.0,0.3,0.04,0.2,0.0,0.2,0.0,0.16,1200.0,120.0,1200,1440.0,10°C/min,,BCC,BCC_SS,"The alloy Al0.5NbTa0.8Ti1.5V0.2Zr contains 6 elemental compositions: Al (0.1), Ti (0.3), V (0.04), Nb (0.2), Zr (0.2), Ta (0.16) and with heat treatment -  undergone homogenization process at 1200.0°C, for 120.0 minutes,, undergone annealing process at 1200°C, for 1440.0 minutes,, and undergone quenching process (10°C/min),,showing a BCC microstructure and BCC_SS phases.",,10.1007/s11837-014-1066-0
Al0.5NbTa0.8Ti1.5V0.2Zr,0.1,0.0,0.0,0.0,0.0,0.0,0.0,0.3,0.04,0.2,0.0,0.2,0.0,0.16,1200.0,120.0,1200,1440.0,10°C/min,,BCC,BCC_SS,"The alloy Al0.5NbTa0.8Ti1.5V0.2Zr contains 6 elemental compositions: Al (0.1), Ti (0.3), V (0.04), Nb (0.2), Zr (0.2), Ta (0.16) and with heat treatment -  undergone homogenization process at 1200.0°C, for 120.0 minutes,, undergone annealing process at 1200°C, for 1440.0 minutes,, and undergone quenching process (10°C/min),,showing a BCC microstructure and BCC_SS phases.",,10.1007/s11837-014-1066-0
AlNbTiV,0.25,0.0,0.0,0.0,0.0,0.0,0.0,0.25,0.25,0.25,0.0,0.0,0.0,0.0,1200.0,1440.0,,,,,BCC,BCC_SS,"The alloy AlNbTiV contains 4 elemental compositions: Al (0.25), Ti (0.25), V (0.25), Nb (0.25) and with heat treatment -  undergone homogenization process at 1200.0°C, for 1440.0 minutes,,showing a BCC microstructure and BCC_SS phases.",,10.1016/j.matlet.2014.11.162
AlNbTiV,0.25,0.0,0.0,0.0,0.0,0.0,0.0,0.25,0.25,0.25,0.0,0.0,0.0,0.0,1200.0,1440.0,,,,,BCC,BCC_SS,"The alloy AlNbTiV contains 4 elemental compositions: Al (0.25), Ti (0.25), V (0.25), Nb (0.25) and with heat treatment -  undergone homogenization process at 1200.0°C, for 1440.0 minutes,,showing a BCC microstructure and BCC_SS phases.",,10.1016/j.matlet.2014.11.162
AlNbTiV,0.25,0.0,0.0,0.0,0.0,0.0,0.0,0.25,0.25,0.25,0.0,0.0,0.0,0.0,1200.0,1440.0,,,,,BCC,BCC_SS,"The alloy AlNbTiV contains 4 elemental compositions: Al (0.25), Ti (0.25), V (0.25), Nb (0.25) and with heat treatment -  undergone homogenization process at 1200.0°C, for 1440.0 minutes,,showing a BCC microstructure and BCC_SS phases.",,10.1016/j.matlet.2014.11.162
AlNbTiV,0.25,0.0,0.0,0.0,0.0,0.0,0.0,0.25,0.25,0.25,0.0,0.0,0.0,0.0,1200.0,1440.0,,,,,BCC,BCC_SS,"The alloy AlNbTiV contains 4 elemental compositions: Al (0.25), Ti (0.25), V (0.25), Nb (0.25) and with heat treatment -  undergone homogenization process at 1200.0°C, for 1440.0 minutes,,showing a BCC microstructure and BCC_SS phases.",,10.1016/j.matlet.2014.11.162
HfNbTiVZr,0.0,0.0,0.0,0.0,0.0,0.0,0.0,0.2,0.2,0.2,0.0,0.2,0.2,0.0,,,,,,,BCC + Im,Im,"The alloy HfNbTiVZr contains 5 elemental compositions: Ti (0.2), V (0.2), Nb (0.2), Zr (0.2), Hf (0.2) and without heat treatment,showing a BCC and Im microstructure and Im phases.",,10.1016/j.ijrmhm.2014.07.009
HfNbTiVZr,0.0,0.0,0.0,0.0,0.0,0.0,0.0,0.2,0.2,0.2,0.0,0.2,0.2,0.0,,,300,600.0,,,BCC,BCC_SS,"The alloy HfNbTiVZr contains 5 elemental compositions: Ti (0.2), V (0.2), Nb (0.2), Zr (0.2), Hf (0.2) and with heat treatment -  undergone annealing process at 300°C, for 600.0 minutes,,showing a BCC microstructure and BCC_SS phases.",,10.1016/j.ijrmhm.2014.07.009
HfNbTiVZr,0.0,0.0,0.0,0.0,0.0,0.0,0.0,0.2,0.2,0.2,0.0,0.2,0.2,0.0,,,500,600.0,,,BCC,BCC_SS,"The alloy HfNbTiVZr contains 5 elemental compositions: Ti (0.2), V (0.2), Nb (0.2), Zr (0.2), Hf (0.2) and with heat treatment -  undergone annealing process at 500°C, for 600.0 minutes,,showing a BCC microstructure and BCC_SS phases.",,10.1016/j.ijrmhm.2014.07.009
HfNbTiVZr,0.0,0.0,0.0,0.0,0.0,0.0,0.0,0.2,0.2,0.2,0.0,0.2,0.2,0.0,,,700,600.0,,,BCC,BCC_SS,"The alloy HfNbTiVZr contains 5 elemental compositions: Ti (0.2), V (0.2), Nb (0.2), Zr (0.2), Hf (0.2) and with heat treatment -  undergone annealing process at 700°C, for 600.0 minutes,,showing a BCC microstructure and BCC_SS phases.",,10.1016/j.ijrmhm.2014.07.009
HfNbTiVZr,0.0,0.0,0.0,0.0,0.0,0.0,0.0,0.2,0.2,0.2,0.0,0.2,0.2,0.0,,,900,600.0,,,BCC + Im,Im,"The alloy HfNbTiVZr contains 5 elemental compositions: Ti (0.2), V (0.2), Nb (0.2), Zr (0.2), Hf (0.2) and with heat treatment -  undergone annealing process at 900°C, for 600.0 minutes,,showing a BCC and Im microstructure and Im phases.",,10.1016/j.ijrmhm.2014.07.009
CrHfNbTiZr,0.0,0.0,0.2,0.0,0.0,0.0,0.0,0.2,0.0,0.2,0.0,0.2,0.2,0.0,,,,,,,BCC + Im,Im,"The alloy CrHfNbTiZr contains 5 elemental compositions: Cr (0.2), Ti (0.2), Nb (0.2), Zr (0.2), Hf (0.2) and without heat treatment,showing a BCC and Im microstructure and Im phases.",,10.1016/j.ijrmhm.2014.07.009
CrHfNbTiZr,0.0,0.0,0.2,0.0,0.0,0.0,0.0,0.2,0.0,0.2,0.0,0.2,0.2,0.0,,,300,600.0,,,BCC + Im,Im,"The alloy CrHfNbTiZr contains 5 elemental compositions: Cr (0.2), Ti (0.2), Nb (0.2), Zr (0.2), Hf (0.2) and with heat treatment -  undergone annealing process at 300°C, for 600.0 minutes,,showing a BCC and Im microstructure and Im phases.",,10.1016/j.ijrmhm.2014.07.009
CrHfNbTiZr,0.0,0.0,0.2,0.0,0.0,0.0,0.0,0.2,0.0,0.2,0.0,0.2,0.2,0.0,,,500,600.0,,,BCC + Im,Im,"The alloy CrHfNbTiZr contains 5 elemental compositions: Cr (0.2), Ti (0.2), Nb (0.2), Zr (0.2), Hf (0.2) and with heat treatment -  undergone annealing process at 500°C, for 600.0 minutes,,showing a BCC and Im microstructure and Im phases.",,10.1016/j.ijrmhm.2014.07.009
CrHfNbTiZr,0.0,0.0,0.2,0.0,0.0,0.0,0.0,0.2,0.0,0.2,0.0,0.2,0.2,0.0,,,700,600.0,,,BCC + Im,Im,"The alloy CrHfNbTiZr contains 5 elemental compositions: Cr (0.2), Ti (0.2), Nb (0.2), Zr (0.2), Hf (0.2) and with heat treatment -  undergone annealing process at 700°C, for 600.0 minutes,,showing a BCC and Im microstructure and Im phases.",,10.1016/j.ijrmhm.2014.07.009
CrHfNbTiZr,0.0,0.0,0.2,0.0,0.0,0.0,0.0,0.2,0.0,0.2,0.0,0.2,0.2,0.0,,,900,600.0,,,BCC + Im,Im,"The alloy CrHfNbTiZr contains 5 elemental compositions: Cr (0.2), Ti (0.2), Nb (0.2), Zr (0.2), Hf (0.2) and with heat treatment -  undergone annealing process at 900°C, for 600.0 minutes,,showing a BCC and Im microstructure and Im phases.",,10.1016/j.ijrmhm.2014.07.009
NbCrMo0.5Ta0.5TiZr,0.0,0.0,0.2,0.0,0.0,0.0,0.0,0.2,0.0,0.2,0.1,0.2,0.0,0.1,1450.0,180.0,,,20 K/min,,BCC + Im,Im,"The alloy NbCrMo0.5Ta0.5TiZr contains 6 elemental compositions: Cr (0.2), Ti (0.2), Nb (0.2), Mo (0.1), Zr (0.2), Ta (0.1) and with heat treatment -  undergone homogenization process at 1450.0°C, for 180.0 minutes,, and undergone quenching process (20 K/min),,showing a BCC and Im microstructure and Im phases.",,10.1016/j.msea.2011.09.033
NbCrMo0.5Ta0.5TiZr,0.0,0.0,0.2,0.0,0.0,0.0,0.0,0.2,0.0,0.2,0.1,0.2,0.0,0.1,1450.0,180.0,,,20 K/min,,BCC + Im,Im,"The alloy NbCrMo0.5Ta0.5TiZr contains 6 elemental compositions: Cr (0.2), Ti (0.2), Nb (0.2), Mo (0.1), Zr (0.2), Ta (0.1) and with heat treatment -  undergone homogenization process at 1450.0°C, for 180.0 minutes,, and undergone quenching process (20 K/min),,showing a BCC and Im microstructure and Im phases.",,10.1016/j.msea.2011.09.033
NbCrMo0.5Ta0.5TiZr,0.0,0.0,0.2,0.0,0.0,0.0,0.0,0.2,0.0,0.2,0.1,0.2,0.0,0.1,1450.0,180.0,,,20 K/min,,BCC + Im,Im,"The alloy NbCrMo0.5Ta0.5TiZr contains 6 elemental compositions: Cr (0.2), Ti (0.2), Nb (0.2), Mo (0.1), Zr (0.2), Ta (0.1) and with heat treatment -  undergone homogenization process at 1450.0°C, for 180.0 minutes,, and undergone quenching process (20 K/min),,showing a BCC and Im microstructure and Im phases.",,10.1016/j.msea.2011.09.033
NbCrMo0.5Ta0.5TiZr,0.0,0.0,0.2,0.0,0.0,0.0,0.0,0.2,0.0,0.2,0.1,0.2,0.0,0.1,1450.0,180.0,,,20 K/min,,BCC + Im,Im,"The alloy NbCrMo0.5Ta0.5TiZr contains 6 elemental compositions: Cr (0.2), Ti (0.2), Nb (0.2), Mo (0.1), Zr (0.2), Ta (0.1) and with heat treatment -  undergone homogenization process at 1450.0°C, for 180.0 minutes,, and undergone quenching process (20 K/min),,showing a BCC and Im microstructure and Im phases.",,10.1016/j.msea.2011.09.033
