Repository: sandeepangh782/RAG---High-Entropy-alloys

# RAG - High-Entropy-alloys
Prediction of phases in high-entropy alloys using LLMs

File: alloys_with_description.csv (part 9 of 14)
Alloy,Al,Co,Cr,Fe,Ni,Cu,Mn,Ti,V,Nb,Mo,Zr,Hf,Ta,Homogenization_Temp,Homogenization_Time,Annealing_Temp,Annealing_Time_(min),Quenching,HPR,Microstructure,Phases,alloy_description,Unnamed: 24,References
CoCrFeMnNi,0.0,0.2,0.2,0.2,0.2,0.0,0.2,0.0,0.0,0.0,0.0,0.0,0.0,0.0,1000.0,1441.0,1000,900.0,,,FCC,FCC_SS,"The alloy CoCrFeMnNi contains 5 elemental compositions: Co (0.2), Cr (0.2), Fe (0.2), Ni (0.2), Mn (0.2) and with heat treatment -  undergone homogenization process at 1000.0°C, for 1441.0 minutes,, undergone annealing process at 1000°C, for 900.0 minutes,,showing a FCC microstructure and FCC_SS phases.",,10.1016/j.intermet.2013.03.018
CoCrFeNi,0.0,0.25,0.25,0.25,0.25,0.0,0.0,0.0,0.0,0.0,0.0,0.0,0.0,0.0,1000.0,1441.0,1000,900.0,,,FCC,FCC_SS,"The alloy CoCrFeNi contains 4 elemental compositions: Co (0.25), Cr (0.25), Fe (0.25), Ni (0.25) and with heat treatment -  undergone homogenization process at 1000.0°C, for 1441.0 minutes,, undergone annealing process at 1000°C, for 900.0 minutes,,showing a FCC microstructure and FCC_SS phases.",,10.1016/j.intermet.2013.03.018
CoCrFeNi,0.0,0.25,0.25,0.25,0.25,0.0,0.0,0.0,0.0,0.0,0.0,0.0,0.0,0.0,1000.0,1441.0,1000,900.0,,,FCC,FCC_SS,"The alloy CoCrFeNi contains 4 elemental compositions: Co (0.25), Cr (0.25), Fe (0.25), Ni (0.25) and with heat treatment -  undergone homogenization process at 1000.0°C, for 1441.0 minutes,, undergone annealing process at 1000°C, for 900.0 minutes,,showing a FCC microstructure and FCC_SS phases.",,10.1016/j.intermet.2013.03.018
CoCrFeNi,0.0,0.25,0.25,0.25,0.25,0.0,0.0,0.0,0.0,0.0,0.0,0.0,0.0,0.0,1000.0,1441.0,1000,900.0,,,FCC,FCC_SS,"The alloy CoCrFeNi contains 4 elemental compositions: Co (0.25), Cr (0.25), Fe (0.25), Ni (0.25) and with heat treatment -  undergone homogenization process at 1000.0°C, for 1441.0 minutes,, undergone annealing process at 1000°C, for 900.0 minutes,,showing a FCC microstructure and FCC_SS phases.",,10.1016/j.intermet.2013.03.018
CoCrFeNi,0.0,0.25,0.25,0.25,0.25,0.0,0.0,0.0,0.0,0.0,0.0,0.0,0.0,0.0,1000.0,1441.0,1000,900.0,,,FCC,FCC_SS,"The alloy CoCrFeNi contains 4 elemental compositions: Co (0.25), Cr (0.25), Fe (0.25), Ni (0.25) and with heat treatment -  undergone homogenization process at 1000.0°C, for 1441.0 minutes,, undergone annealing process at 1000°C, for 900.0 minutes,,showing a FCC microstructure and FCC_SS phases.",,10.1016/j.intermet.2013.03.018
CoCrFeNi,0.0,0.25,0.25,0.25,0.25,0.0,0.0,0.0,0.0,0.0,0.0,0.0,0.0,0.0,1000.0,1441.0,1000,900.0,,,FCC,FCC_SS,"The alloy CoCrFeNi contains 4 elemental compositions: Co (0.25), Cr (0.25), Fe (0.25), Ni (0.25) and with heat treatment -  undergone homogenization process at 1000.0°C, for 1441.0 minutes,, undergone annealing process at 1000°C, for 900.0 minutes,,showing a FCC microstructure and FCC_SS phases.",,10.1016/j.intermet.2013.03.018
CoCrFeNi,0.0,0.25,0.25,0.25,0.25,0.0,0.0,0.0,0.0,0.0,0.0,0.0,0.0,0.0,1000.0,1441.0,1000,900.0,,,FCC,FCC_SS,"The alloy CoCrFeNi contains 4 elemental compositions: Co (0.25), Cr (0.25), Fe (0.25), Ni (0.25) and with heat treatment -  undergone homogenization process at 1000.0°C, for 1441.0 minutes,, undergone annealing process at 1000°C, for 900.0 minutes,,showing a FCC microstructure and FCC_SS phases.",,10.1016/j.intermet.2013.03.018
CoCrFeNi,0.0,0.25,0.25,0.25,0.25,0.0,0.0,0.0,0.0,0.0,0.0,0.0,0.0,0.0,1000.0,1441.0,1000,900.0,,,FCC,FCC_SS,"The alloy CoCrFeNi contains 4 elemental compositions: Co (0.25), Cr (0.25), Fe (0.25), Ni (0.25) and with heat treatment -  undergone homogenization process at 1000.0°C, for 1441.0 minutes,, undergone annealing process at 1000°C, for 900.0 minutes,,showing a FCC microstructure and FCC_SS phases.",,10.1016/j.intermet.2013.03.018
Fe40Mn27Ni26Co5Cr2,0.0,0.05,0.02,0.4,0.26,0.0,0.27,0.0,0.0,0.0,0.0,0.0,0.0,0.0,,,,,,,FCC,FCC_SS,"The alloy Fe40Mn27Ni26Co5Cr2 contains 5 elemental compositions: Co (0.05), Cr (0.02), Fe (0.4), Ni (0.26), Mn (0.27) and without heat treatment,showing a FCC microstructure and FCC_SS phases.",,10.1016/j.scriptamat.2013.09.030
Fe40Mn27Ni26Co5Cr2,0.0,0.05,0.02,0.4,0.26,0.0,0.27,0.0,0.0,0.0,0.0,0.0,0.0,0.0,1200.0,120.0,,,WQ,,FCC,FCC_SS,"The alloy Fe40Mn27Ni26Co5Cr2 contains 5 elemental compositions: Co (0.05), Cr (0.02), Fe (0.4), Ni (0.26), Mn (0.27) and with heat treatment -  undergone homogenization process at 1200.0°C, for 120.0 minutes,, and undergone quenching process (WQ),,showing a FCC microstructure and FCC_SS phases.",,10.1016/j.scriptamat.2013.09.030
Fe40Mn27Ni26Co5Cr2,0.0,0.05,0.02,0.4,0.26,0.0,0.27,0.0,0.0,0.0,0.0,0.0,0.0,0.0,1200.0,120.0,900,10.0,WQ,,FCC,FCC_SS,"The alloy Fe40Mn27Ni26Co5Cr2 contains 5 elemental compositions: Co (0.05), Cr (0.02), Fe (0.4), Ni (0.26), Mn (0.27) and with heat treatment -  undergone homogenization process at 1200.0°C, for 120.0 minutes,, undergone annealing process at 900°C, for 10.0 minutes,, and undergone quenching process (WQ),,showing a FCC microstructure and FCC_SS phases.",,10.1016/j.scriptamat.2013.09.030
Fe50Mn30Co10Cr10,0.0,0.1,0.1,0.5,0.0,0.0,0.3,0.0,0.0,0.0,0.0,0.0,0.0,0.0,1200.0,120.0,900,3.0,WQ,,FCC + Im,Im,"The alloy Fe50Mn30Co10Cr10 contains 4 elemental compositions: Co (0.1), Cr (0.1), Fe (0.5), Mn (0.3) and with heat treatment -  undergone homogenization process at 1200.0°C, for 120.0 minutes,, undergone annealing process at 900°C, for 3.0 minutes,, and undergone quenching process (WQ),,showing a FCC and Im microstructure and Im phases.",,10.1038/nature17981
Fe50Mn30Co10Cr10,0.0,0.1,0.1,0.5,0.0,0.0,0.3,0.0,0.0,0.0,0.0,0.0,0.0,0.0,1200.0,120.0,900,3.0,WQ,CW,FCC + Im,Im,"The alloy Fe50Mn30Co10Cr10 contains 4 elemental compositions: Co (0.1), Cr (0.1), Fe (0.5), Mn (0.3) and with heat treatment -  undergone homogenization process at 1200.0°C, for 120.0 minutes,, undergone annealing process at 900°C, for 3.0 minutes,, and undergone quenching process (WQ),, with an HPR (Hot Plasticity Ratio) value of CW,showing a FCC and Im microstructure and Im phases.",,10.1038/nature17981
Fe40Mn27Ni26Co5Cr2,0.0,0.05,0.02,0.4,0.26,0.0,0.27,0.0,0.0,0.0,0.0,0.0,0.0,0.0,1200.0,120.0,,,,,FCC,FCC_SS,"The alloy Fe40Mn27Ni26Co5Cr2 contains 5 elemental compositions: Co (0.05), Cr (0.02), Fe (0.4), Ni (0.26), Mn (0.27) and with heat treatment -  undergone homogenization process at 1200.0°C, for 120.0 minutes,,showing a FCC microstructure and FCC_SS phases.",,10.1007/s11837-014-1133-6
Fe40Mn27Ni26Co5Cr2,0.0,0.05,0.02,0.4,0.26,0.0,0.27,0.0,0.0,0.0,0.0,0.0,0.0,0.0,1200.0,120.0,1200,120.0,WQ,CR,FCC,FCC_SS,"The alloy Fe40Mn27Ni26Co5Cr2 contains 5 elemental compositions: Co (0.05), Cr (0.02), Fe (0.4), Ni (0.26), Mn (0.27) and with heat treatment -  undergone homogenization process at 1200.0°C, for 120.0 minutes,, undergone annealing process at 1200°C, for 120.0 minutes,, and undergone quenching process (WQ),, with an HPR (Hot Plasticity Ratio) value of CR,showing a FCC microstructure and FCC_SS phases.",,10.1007/s11837-014-1133-6
Fe40Mn40Co10Cr10,0.0,0.1,0.1,0.4,0.0,0.0,0.4,0.0,0.0,0.0,0.0,0.0,0.0,0.0,1200.0,120.0,,,,,FCC,FCC_SS,"The alloy Fe40Mn40Co10Cr10 contains 4 elemental compositions: Co (0.1), Cr (0.1), Fe (0.4), Mn (0.4) and with heat treatment -  undergone homogenization process at 1200.0°C, for 120.0 minutes,,showing a FCC microstructure and FCC_SS phases.",,10.1016/j.actamat.2015.04.014
CoCrFeMnNi,0.0,0.2,0.2,0.2,0.2,0.0,0.2,0.0,0.0,0.0,0.0,0.0,0.0,0.0,1200.0,120.0,,,WQ,,FCC,FCC_SS,"The alloy CoCrFeMnNi contains 5 elemental compositions: Co (0.2), Cr (0.2), Fe (0.2), Ni (0.2), Mn (0.2) and with heat treatment -  undergone homogenization process at 1200.0°C, for 120.0 minutes,, and undergone quenching process (WQ),,showing a FCC microstructure and FCC_SS phases.",,10.1016/j.actamat.2017.07.023
Co20Cr20Fe34Mn20Ni6,0.0,0.2,0.2,0.34,0.06,0.0,0.2,0.0,0.0,0.0,0.0,0.0,0.0,0.0,1200.0,120.0,,,WQ,,FCC + Im,Im,"The alloy Co20Cr20Fe34Mn20Ni6 contains 5 elemental compositions: Co (0.2), Cr (0.2), Fe (0.34), Ni (0.06), Mn (0.2) and with heat treatment -  undergone homogenization process at 1200.0°C, for 120.0 minutes,, and undergone quenching process (WQ),,showing a FCC and Im microstructure and Im phases.",,10.1016/j.actamat.2017.07.023
Co20Cr20Fe40Mn20,0.0,0.125,0.125,0.5,0.0,0.0,0.25,0.0,0.0,0.0,0.0,0.0,0.0,0.0,1200.0,120.0,,,WQ,,FCC + Im,Im,"The alloy Co20Cr20Fe40Mn20 contains 4 elemental compositions: Co (0.125), Cr (0.125), Fe (0.5), Mn (0.25) and with heat treatment -  undergone homogenization process at 1200.0°C, for 120.0 minutes,, and undergone quenching process (WQ),,showing a FCC and Im microstructure and Im phases.",,10.1016/j.actamat.2017.07.023
CrNbTiZr,0.0,0.0,0.25,0.0,0.0,0.0,0.0,0.25,0.0,0.25,0.0,0.25,0.0,0.0,1200.0,120.0,1200,1400.0,,,BCC + Im,Im,"The alloy CrNbTiZr contains 4 elemental compositions: Cr (0.25), Ti (0.25), Nb (0.25), Zr (0.25) and with heat treatment -  undergone homogenization process at 1200.0°C, for 120.0 minutes,, undergone annealing process at 1200°C, for 1400.0 minutes,,showing a BCC and Im microstructure and Im phases.",,10.1016/j.actamat.2012.11.032
AlNbTiV,0.25,0.0,0.0,0.0,0.0,0.0,0.0,0.25,0.25,0.25,0.0,0.0,0.0,0.0,1200.0,1440.0,,,,,BCC + Im,Im,"The alloy AlNbTiV contains 4 elemental compositions: Al (0.25), Ti (0.25), V (0.25), Nb (0.25) and with heat treatment -  undergone homogenization process at 1200.0°C, for 1440.0 minutes,,showing a BCC and Im microstructure and Im phases.",,10.1016/j.jallcom.2015.08.224
AlNbTiV,0.25,0.0,0.0,0.0,0.0,0.0,0.0,0.25,0.25,0.25,0.0,0.0,0.0,0.0,1200.0,1440.0,,,,,BCC + Im,Im,"The alloy AlNbTiV contains 4 elemental compositions: Al (0.25), Ti (0.25), V (0.25), Nb (0.25) and with heat treatment -  undergone homogenization process at 1200.0°C, for 1440.0 minutes,,showing a BCC and Im microstructure and Im phases.",,10.1016/j.jallcom.2015.08.224
AlCrNbTiV,0.2,0.0,0.2,0.0,0.0,0.0,0.0,0.2,0.2,0.2,0.0,0.0,0.0,0.0,1200.0,1440.0,,,,,BCC + Im,Im,"The alloy AlCrNbTiV contains 5 elemental compositions: Al (0.2), Cr (0.2), Ti (0.2), V (0.2), Nb (0.2) and with heat treatment -  undergone homogenization process at 1200.0°C, for 1440.0 minutes,,showing a BCC and Im microstructure and Im phases.",,10.1016/j.jallcom.2015.08.224
AlCrNbTiV,0.2,0.0,0.2,0.0,0.0,0.0,0.0,0.2,0.2,0.2,0.0,0.0,0.0,0.0,1200.0,1440.0,,,,,BCC + Im,Im,"The alloy AlCrNbTiV contains 5 elemental compositions: Al (0.2), Cr (0.2), Ti (0.2), V (0.2), Nb (0.2) and with heat treatment -  undergone homogenization process at 1200.0°C, for 1440.0 minutes,,showing a BCC and Im microstructure and Im phases.",,10.1016/j.jallcom.2015.08.224
AlCrNbTiV,0.2,0.0,0.2,0.0,0.0,0.0,0.0,0.2,0.2,0.2,0.0,0.0,0.0,0.0,1200.0,1440.0,,,,,BCC + Im,Im,"The alloy AlCrNbTiV contains 5 elemental compositions: Al (0.2), Cr (0.2), Ti (0.2), V (0.2), Nb (0.2) and with heat treatment -  undergone homogenization process at 1200.0°C, for 1440.0 minutes,,showing a BCC and Im microstructure and Im phases.",,10.1016/j.jallcom.2015.08.224
AlCrNbTiV,0.2,0.0,0.2,0.0,0.0,0.0,0.0,0.2,0.2,0.2,0.0,0.0,0.0,0.0,1200.0,1440.0,,,,,BCC + Im,Im,"The alloy AlCrNbTiV contains 5 elemental compositions: Al (0.2), Cr (0.2), Ti (0.2), V (0.2), Nb (0.2) and with heat treatment -  undergone homogenization process at 1200.0°C, for 1440.0 minutes,,showing a BCC and Im microstructure and Im phases.",,10.1016/j.jallcom.2015.08.224
Al18Cr28Nb18Ti18V18,0.18,0.28,0.0,0.0,0.0,0.0,0.0,0.18,0.18,0.18,0.0,0.0,0.0,0.0,1200.0,1440.0,,,,,BCC + Im,Im,"The alloy Al18Cr28Nb18Ti18V18 contains 5 elemental compositions: Al (0.18), Co (0.28), Ti (0.18), V (0.18), Nb (0.18) and with heat treatment -  undergone homogenization process at 1200.0°C, for 1440.0 minutes,,showing a BCC and Im microstructure and Im phases.",,10.1016/j.jallcom.2015.08.224
Al18Cr28Nb18Ti18V18,0.18,0.28,0.0,0.0,0.0,0.0,0.0,0.18,0.18,0.18,0.0,0.0,0.0,0.0,1200.0,1440.0,,,,,BCC + Im,Im,"The alloy Al18Cr28Nb18Ti18V18 contains 5 elemental compositions: Al (0.18), Co (0.28), Ti (0.18), V (0.18), Nb (0.18) and with heat treatment -  undergone homogenization process at 1200.0°C, for 1440.0 minutes,,showing a BCC and Im microstructure and Im phases.",,10.1016/j.jallcom.2015.08.224
Al18Cr28Nb18Ti18V18,0.18,0.28,0.0,0.0,0.0,0.0,0.0,0.18,0.18,0.18,0.0,0.0,0.0,0.0,1200.0,1440.0,,,,,BCC + Im,Im,"The alloy Al18Cr28Nb18Ti18V18 contains 5 elemental compositions: Al (0.18), Co (0.28), Ti (0.18), V (0.18), Nb (0.18) and with heat treatment -  undergone homogenization process at 1200.0°C, for 1440.0 minutes,,showing a BCC and Im microstructure and Im phases.",,10.1016/j.jallcom.2015.08.224
Al18Cr28Nb18Ti18V18,0.18,0.28,0.0,0.0,0.0,0.0,0.0,0.18,0.18,0.18,0.0,0.0,0.0,0.0,1200.0,1440.0,,,,,BCC + Im,Im,"The alloy Al18Cr28Nb18Ti18V18 contains 5 elemental compositions: Al (0.18), Co (0.28), Ti (0.18), V (0.18), Nb (0.18) and with heat treatment -  undergone homogenization process at 1200.0°C, for 1440.0 minutes,,showing a BCC and Im microstructure and Im phases.",,10.1016/j.jallcom.2015.08.224
Al8Co17Cr17Cu8Fe17Ni33,0.08,0.17,0.17,0.17,0.33,0.08,0.0,0.0,0.0,0.0,0.0,0.0,0.0,0.0,,,700,300.0,,,FCC + Im,Im,"The alloy Al8Co17Cr17Cu8Fe17Ni33 contains 6 elemental compositions: Al (0.08), Co (0.17), Cr (0.17), Fe (0.17), Ni (0.33), Cu (0.08) and with heat treatment -  undergone annealing process at 700°C, for 300.0 minutes,,showing a FCC and Im microstructure and Im phases.",,10.1007/s11837-013-0756-3
Al8Co17Cr17Cu8Fe17Ni33,0.08,0.17,0.17,0.17,0.33,0.08,0.0,0.0,0.0,0.0,0.0,0.0,0.0,0.0,,,700,300.0,,,FCC + Im,Im,"The alloy Al8Co17Cr17Cu8Fe17Ni33 contains 6 elemental compositions: Al (0.08), Co (0.17), Cr (0.17), Fe (0.17), Ni (0.33), Cu (0.08) and with heat treatment -  undergone annealing process at 700°C, for 300.0 minutes,,showing a FCC and Im microstructure and Im phases.",,10.1007/s11837-013-0756-3
Al8Co17Cr17Cu8Fe17Ni33,0.08,0.17,0.17,0.17,0.33,0.08,0.0,0.0,0.0,0.0,0.0,0.0,0.0,0.0,,,1150,300.0,,,FCC + Im,Im,"The alloy Al8Co17Cr17Cu8Fe17Ni33 contains 6 elemental compositions: Al (0.08), Co (0.17), Cr (0.17), Fe (0.17), Ni (0.33), Cu (0.08) and with heat treatment -  undergone annealing process at 1150°C, for 300.0 minutes,,showing a FCC and Im microstructure and Im phases.",,10.1007/s11837-013-0756-3
Al8Co17Cr17Cu8Fe17Ni33,0.08,0.17,0.17,0.17,0.33,0.08,0.0,0.0,0.0,0.0,0.0,0.0,0.0,0.0,,,1150,300.0,,,FCC + Im,Im,"The alloy Al8Co17Cr17Cu8Fe17Ni33 contains 6 elemental compositions: Al (0.08), Co (0.17), Cr (0.17), Fe (0.17), Ni (0.33), Cu (0.08) and with heat treatment -  undergone annealing process at 1150°C, for 300.0 minutes,,showing a FCC and Im microstructure and Im phases.",,10.1007/s11837-013-0756-3
HfNbTiZr,0.0,0.0,0.0,0.0,0.0,0.0,0.0,0.25,0.0,0.25,0.0,0.25,0.25,0.0,1000.0,30.0,,,,,BCC,BCC_SS,"The alloy HfNbTiZr contains 4 elemental compositions: Ti (0.25), Nb (0.25), Zr (0.25), Hf (0.25) and with heat treatment -  undergone homogenization process at 1000.0°C, for 30.0 minutes,,showing a BCC microstructure and BCC_SS phases.",,10.1016/j.msea.2018.03.071
Al3(HfNbTiZr)97,0.03,0.0,0.0,0.0,0.0,0.0,0.0,0.2425,0.0,0.2425,0.0,0.2425,0.2425,0.0,1000.0,30.0,,,,,BCC,BCC_SS,"The alloy Al3(HfNbTiZr)97 contains 5 elemental compositions: Al (0.03), Ti (0.2425), Nb (0.2425), Zr (0.2425), Hf (0.2425) and with heat treatment -  undergone homogenization process at 1000.0°C, for 30.0 minutes,,showing a BCC microstructure and BCC_SS phases.",,10.1016/j.msea.2018.03.071
Al5(HfNbTiZr)95,0.05,0.0,0.0,0.0,0.0,0.0,0.0,0.2375,0.0,0.2375,0.0,0.2375,0.2375,0.0,1000.0,30.0,,,,,BCC,BCC_SS,"The alloy Al5(HfNbTiZr)95 contains 5 elemental compositions: Al (0.05), Ti (0.2375), Nb (0.2375), Zr (0.2375), Hf (0.2375) and with heat treatment -  undergone homogenization process at 1000.0°C, for 30.0 minutes,,showing a BCC microstructure and BCC_SS phases.",,10.1016/j.msea.2018.03.071
Al7(HfNbTiZr)93,0.07,0.0,0.0,0.0,0.0,0.0,0.0,0.2325,0.0,0.2325,0.0,0.2325,0.2325,0.0,1000.0,30.0,,,,,BCC,BCC_SS,"The alloy Al7(HfNbTiZr)93 contains 5 elemental compositions: Al (0.07), Ti (0.2325), Nb (0.2325), Zr (0.2325), Hf (0.2325) and with heat treatment -  undergone homogenization process at 1000.0°C, for 30.0 minutes,,showing a BCC microstructure and BCC_SS phases.",,10.1016/j.msea.2018.03.071
Al10 (HfNbTiZr)90,0.1,0.0,0.0,0.0,0.0,0.0,0.0,0.225,0.0,0.225,0.0,0.225,0.225,0.0,1000.0,30.0,,,,,BCC + Im,Im,"The alloy Al10 (HfNbTiZr)90 contains 5 elemental compositions: Al (0.1), Ti (0.225), Nb (0.225), Zr (0.225), Hf (0.225) and with heat treatment -  undergone homogenization process at 1000.0°C, for 30.0 minutes,,showing a BCC and Im microstructure and Im phases.",,10.1016/j.msea.2018.03.071
Al12(HfNbTiZr)88,0.12,0.0,0.0,0.0,0.0,0.0,0.0,0.22,0.0,0.22,0.0,0.22,0.22,0.0,1000.0,30.0,,,,,BCC + Im,Im,"The alloy Al12(HfNbTiZr)88 contains 5 elemental compositions: Al (0.12), Ti (0.22), Nb (0.22), Zr (0.22), Hf (0.22) and with heat treatment -  undergone homogenization process at 1000.0°C, for 30.0 minutes,,showing a BCC and Im microstructure and Im phases.",,10.1016/j.msea.2018.03.071
HfNbTiZr,0.0,0.0,0.0,0.0,0.0,0.0,0.0,0.25,0.0,0.25,0.0,0.25,0.25,0.0,1000.0,30.0,600?,6000.0,WQ,,BCC,BCC_SS,"The alloy HfNbTiZr contains 4 elemental compositions: Ti (0.25), Nb (0.25), Zr (0.25), Hf (0.25) and with heat treatment -  undergone homogenization process at 1000.0°C, for 30.0 minutes,, undergone annealing process at 600?°C, for 6000.0 minutes,, and undergone quenching process (WQ),,showing a BCC microstructure and BCC_SS phases.",,10.1016/j.msea.2018.03.071
Al3(HfNbTiZr)97,0.03,0.0,0.0,0.0,0.0,0.0,0.0,0.2425,0.0,0.2425,0.0,0.2425,0.2425,0.0,1000.0,30.0,600?,6000.0,WQ,,BCC,BCC_SS,"The alloy Al3(HfNbTiZr)97 contains 5 elemental compositions: Al (0.03), Ti (0.2425), Nb (0.2425), Zr (0.2425), Hf (0.2425) and with heat treatment -  undergone homogenization process at 1000.0°C, for 30.0 minutes,, undergone annealing process at 600?°C, for 6000.0 minutes,, and undergone quenching process (WQ),,showing a BCC microstructure and BCC_SS phases.",,10.1016/j.msea.2018.03.071
Al5(HfNbTiZr)95,0.05,0.0,0.0,0.0,0.0,0.0,0.0,0.2375,0.0,0.2375,0.0,0.2375,0.2375,0.0,1000.0,30.0,600?,6000.0,WQ,,BCC,BCC_SS,"The alloy Al5(HfNbTiZr)95 contains 5 elemental compositions: Al (0.05), Ti (0.2375), Nb (0.2375), Zr (0.2375), Hf (0.2375) and with heat treatment -  undergone homogenization process at 1000.0°C, for 30.0 minutes,, undergone annealing process at 600?°C, for 6000.0 minutes,, and undergone quenching process (WQ),,showing a BCC microstructure and BCC_SS phases.",,10.1016/j.msea.2018.03.071
Al7(HfNbTiZr)93,0.07,0.0,0.0,0.0,0.0,0.0,0.0,0.2325,0.0,0.2325,0.0,0.2325,0.2325,0.0,1000.0,30.0,600?,6000.0,WQ,,BCC,BCC_SS,"The alloy Al7(HfNbTiZr)93 contains 5 elemental compositions: Al (0.07), Ti (0.2325), Nb (0.2325), Zr (0.2325), Hf (0.2325) and with heat treatment -  undergone homogenization process at 1000.0°C, for 30.0 minutes,, undergone annealing process at 600?°C, for 6000.0 minutes,, and undergone quenching process (WQ),,showing a BCC microstructure and BCC_SS phases.",,10.1016/j.msea.2018.03.071
Al10 (HfNbTiZr)90,0.1,0.0,0.0,0.0,0.0,0.0,0.0,0.225,0.0,0.225,0.0,0.225,0.225,0.0,1000.0,30.0,600?,6000.0,WQ,,BCC + Im,Im,"The alloy Al10 (HfNbTiZr)90 contains 5 elemental compositions: Al (0.1), Ti (0.225), Nb (0.225), Zr (0.225), Hf (0.225) and with heat treatment -  undergone homogenization process at 1000.0°C, for 30.0 minutes,, undergone annealing process at 600?°C, for 6000.0 minutes,, and undergone quenching process (WQ),,showing a BCC and Im microstructure and Im phases.",,10.1016/j.msea.2018.03.071
Al12(HfNbTiZr)88,0.12,0.0,0.0,0.0,0.0,0.0,0.0,0.22,0.0,0.22,0.0,0.22,0.22,0.0,1000.0,30.0,600?,6000.0,WQ,,BCC + Im,Im,"The alloy Al12(HfNbTiZr)88 contains 5 elemental compositions: Al (0.12), Ti (0.22), Nb (0.22), Zr (0.22), Hf (0.22) and with heat treatment -  undergone homogenization process at 1000.0°C, for 30.0 minutes,, undergone annealing process at 600?°C, for 6000.0 minutes,, and undergone quenching process (WQ),,showing a BCC and Im microstructure and Im phases.",,10.1016/j.msea.2018.03.071
Al0.2CrFeCoNi2Cu0.2,0.037037037,0.185185185,0.185185185,0.185185185,0.37037037,0.037037037,0.0,0.0,0.0,0.0,0.0,0.0,0.0,0.0,1200.0,1440.0,700,1200.0,,,FCC + Im,Im,"The alloy Al0.2CrFeCoNi2Cu0.2 contains 6 elemental compositions: Al (0.037037037), Co (0.185185185), Cr (0.185185185), Fe (0.185185185), Ni (0.37037037), Cu (0.037037037) and with heat treatment -  undergone homogenization process at 1200.0°C, for 1440.0 minutes,, undergone annealing process at 700°C, for 1200.0 minutes,,showing a FCC and Im microstructure and Im phases.",,10.1016/j.msea.2017.04.111
Al0.2CrFeCoNi2Cu0.2,0.037037037,0.185185185,0.185185185,0.185185185,0.37037037,0.037037037,0.0,0.0,0.0,0.0,0.0,0.0,0.0,0.0,1200.0,1440.0,800,60.0,,,FCC,FCC_SS,"The alloy Al0.2CrFeCoNi2Cu0.2 contains 6 elemental compositions: Al (0.037037037), Co (0.185185185), Cr (0.185185185), Fe (0.185185185), Ni (0.37037037), Cu (0.037037037) and with heat treatment -  undergone homogenization process at 1200.0°C, for 1440.0 minutes,, undergone annealing process at 800°C, for 60.0 minutes,,showing a FCC microstructure and FCC_SS phases.",,10.1016/j.msea.2017.04.111
Al0.3CuCrFeNi2,0.056603774,0.0,0.188679245,0.188679245,0.377358491,0.188679245,0.0,0.0,0.0,0.0,0.0,0.0,0.0,0.0,1200.0,30.0,,,WQ,,FCC,FCC_SS,"The alloy Al0.3CuCrFeNi2 contains 5 elemental compositions: Al (0.056603774), Cr (0.188679245), Fe (0.188679245), Ni (0.377358491), Cu (0.188679245) and with heat treatment -  undergone homogenization process at 1200.0°C, for 30.0 minutes,, and undergone quenching process (WQ),,showing a FCC microstructure and FCC_SS phases.",,10.1016/j.scriptamat.2016.06.019
Al0.3CuCrFeNi2,0.056603774,0.0,0.188679245,0.188679245,0.377358491,0.188679245,0.0,0.0,0.0,0.0,0.0,0.0,0.0,0.0,1200.0,30.0,550,,WQ,,FCC,FCC_SS,"The alloy Al0.3CuCrFeNi2 contains 5 elemental compositions: Al (0.056603774), Cr (0.188679245), Fe (0.188679245), Ni (0.377358491), Cu (0.188679245) and with heat treatment -  undergone homogenization process at 1200.0°C, for 30.0 minutes,, undergone annealing process at 550°C, and undergone quenching process (WQ),,showing a FCC microstructure and FCC_SS phases.",,10.1016/j.scriptamat.2016.06.019
Al0.3CuCrFeNi2,0.056603774,0.0,0.188679245,0.188679245,0.377358491,0.188679245,0.0,0.0,0.0,0.0,0.0,0.0,0.0,0.0,1200.0,30.0,700,,WQ,,FCC + Im,Im,"The alloy Al0.3CuCrFeNi2 contains 5 elemental compositions: Al (0.056603774), Cr (0.188679245), Fe (0.188679245), Ni (0.377358491), Cu (0.188679245) and with heat treatment -  undergone homogenization process at 1200.0°C, for 30.0 minutes,, undergone annealing process at 700°C, and undergone quenching process (WQ),,showing a FCC and Im microstructure and Im phases.",,10.1016/j.scriptamat.2016.06.019
Al10Co25Cr8Fe15Ni36Ti6,0.1,0.25,0.08,0.15,0.36,0.0,0.0,0.06,0.0,0.0,0.0,0.0,0.0,0.0,1220.0,1200.0,900,300.0,,,FCC + Im,Im,"The alloy Al10Co25Cr8Fe15Ni36Ti6 contains 6 elemental compositions: Al (0.1), Co (0.25), Cr (0.08), Fe (0.15), Ni (0.36), Ti (0.06) and with heat treatment -  undergone homogenization process at 1220.0°C, for 1200.0 minutes,, undergone annealing process at 900°C, for 300.0 minutes,,showing a FCC and Im microstructure and Im phases.",,10.1007/s11837-015-1484-7
Al10Co25Cr8Fe15Ni36Ti6,0.1,0.25,0.08,0.15,0.36,0.0,0.0,0.06,0.0,0.0,0.0,0.0,0.0,0.0,1220.0,1200.0,900,300.0,,,FCC + Im,Im,"The alloy Al10Co25Cr8Fe15Ni36Ti6 contains 6 elemental compositions: Al (0.1), Co (0.25), Cr (0.08), Fe (0.15), Ni (0.36), Ti (0.06) and with heat treatment -  undergone homogenization process at 1220.0°C, for 1200.0 minutes,, undergone annealing process at 900°C, for 300.0 minutes,,showing a FCC and Im microstructure and Im phases.",,10.1007/s11837-015-1484-7
Al10Co25Cr8Fe15Ni36Ti6,0.1,0.25,0.08,0.15,0.36,0.0,0.0,0.06,0.0,0.0,0.0,0.0,0.0,0.0,1220.0,1200.0,900,300.0,,,FCC + Im,Im,"The alloy Al10Co25Cr8Fe15Ni36Ti6 contains 6 elemental compositions: Al (0.1), Co (0.25), Cr (0.08), Fe (0.15), Ni (0.36), Ti (0.06) and with heat treatment -  undergone homogenization process at 1220.0°C, for 1200.0 minutes,, undergone annealing process at 900°C, for 300.0 minutes,,showing a FCC and Im microstructure and Im phases.",,10.1007/s11837-015-1484-7
Al10Co25Cr8Fe15Ni36Ti6,0.1,0.25,0.08,0.15,0.36,0.0,0.0,0.06,0.0,0.0,0.0,0.0,0.0,0.0,1220.0,1200.0,900,300.0,,,FCC + Im,Im,"The alloy Al10Co25Cr8Fe15Ni36Ti6 contains 6 elemental compositions: Al (0.1), Co (0.25), Cr (0.08), Fe (0.15), Ni (0.36), Ti (0.06) and with heat treatment -  undergone homogenization process at 1220.0°C, for 1200.0 minutes,, undergone annealing process at 900°C, for 300.0 minutes,,showing a FCC and Im microstructure and Im phases.",,10.1007/s11837-015-1484-7
Al10Co25Cr8Fe15Ni36Ti6,0.1,0.25,0.08,0.15,0.36,0.0,0.0,0.06,0.0,0.0,0.0,0.0,0.0,0.0,1220.0,1200.0,900,300.0,,,FCC + Im,Im,"The alloy Al10Co25Cr8Fe15Ni36Ti6 contains 6 elemental compositions: Al (0.1), Co (0.25), Cr (0.08), Fe (0.15), Ni (0.36), Ti (0.06) and with heat treatment -  undergone homogenization process at 1220.0°C, for 1200.0 minutes,, undergone annealing process at 900°C, for 300.0 minutes,,showing a FCC and Im microstructure and Im phases.",,10.1007/s11837-015-1484-7
Al10Co25Cr8Fe15Ni36Ti6,0.1,0.25,0.08,0.15,0.36,0.0,0.0,0.06,0.0,0.0,0.0,0.0,0.0,0.0,1220.0,1200.0,900,3000.0,,,FCC + Im,Im,"The alloy Al10Co25Cr8Fe15Ni36Ti6 contains 6 elemental compositions: Al (0.1), Co (0.25), Cr (0.08), Fe (0.15), Ni (0.36), Ti (0.06) and with heat treatment -  undergone homogenization process at 1220.0°C, for 1200.0 minutes,, undergone annealing process at 900°C, for 3000.0 minutes,,showing a FCC and Im microstructure and Im phases.",,10.1007/s11837-015-1484-7
Al10Co25Cr8Fe15Ni36Ti6,0.1,0.25,0.08,0.15,0.36,0.0,0.0,0.06,0.0,0.0,0.0,0.0,0.0,0.0,1220.0,1200.0,900,3000.0,,,FCC + Im,Im,"The alloy Al10Co25Cr8Fe15Ni36Ti6 contains 6 elemental compositions: Al (0.1), Co (0.25), Cr (0.08), Fe (0.15), Ni (0.36), Ti (0.06) and with heat treatment -  undergone homogenization process at 1220.0°C, for 1200.0 minutes,, undergone annealing process at 900°C, for 3000.0 minutes,,showing a FCC and Im microstructure and Im phases.",,10.1007/s11837-015-1484-7
Al10Co25Cr8Fe15Ni36Ti6,0.1,0.25,0.08,0.15,0.36,0.0,0.0,0.06,0.0,0.0,0.0,0.0,0.0,0.0,1220.0,1200.0,900,3000.0,,,FCC + Im,Im,"The alloy Al10Co25Cr8Fe15Ni36Ti6 contains 6 elemental compositions: Al (0.1), Co (0.25), Cr (0.08), Fe (0.15), Ni (0.36), Ti (0.06) and with heat treatment -  undergone homogenization process at 1220.0°C, for 1200.0 minutes,, undergone annealing process at 900°C, for 3000.0 minutes,,showing a FCC and Im microstructure and Im phases.",,10.1007/s11837-015-1484-7
Al10Co25Cr8Fe15Ni36Ti6,0.1,0.25,0.08,0.15,0.36,0.0,0.0,0.06,0.0,0.0,0.0,0.0,0.0,0.0,1220.0,1200.0,900,3000.0,,,FCC + Im,Im,"The alloy Al10Co25Cr8Fe15Ni36Ti6 contains 6 elemental compositions: Al (0.1), Co (0.25), Cr (0.08), Fe (0.15), Ni (0.36), Ti (0.06) and with heat treatment -  undergone homogenization process at 1220.0°C, for 1200.0 minutes,, undergone annealing process at 900°C, for 3000.0 minutes,,showing a FCC and Im microstructure and Im phases.",,10.1007/s11837-015-1484-7
Al0.2Co1.5CrFeNi1.5Ti0.3,0.036363636,0.272727273,0.181818182,0.181818182,0.272727273,0.0,0.0,0.054545455,0.0,0.0,0.0,0.0,0.0,0.0,1200.0,2880.0,,,,,FCC + Im,Im,"The alloy Al0.2Co1.5CrFeNi1.5Ti0.3 contains 6 elemental compositions: Al (0.036363636), Co (0.272727273), Cr (0.181818182), Fe (0.181818182), Ni (0.272727273), Ti (0.054545455) and with heat treatment -  undergone homogenization process at 1200.0°C, for 2880.0 minutes,,showing a FCC and Im microstructure and Im phases.",,10.1016/j.ijplas.2017.10.005
Al0.2Co1.5CrFeNi1.5Ti0.3,0.036363636,0.272727273,0.181818182,0.181818182,0.272727273,0.0,0.0,0.054545455,0.0,0.0,0.0,0.0,0.0,0.0,1200.0,2880.0,800,60.0,,,FCC + Im,Im,"The alloy Al0.2Co1.5CrFeNi1.5Ti0.3 contains 6 elemental compositions: Al (0.036363636), Co (0.272727273), Cr (0.181818182), Fe (0.181818182), Ni (0.272727273), Ti (0.054545455) and with heat treatment -  undergone homogenization process at 1200.0°C, for 2880.0 minutes,, undergone annealing process at 800°C, for 60.0 minutes,,showing a FCC and Im microstructure and Im phases.",,10.1016/j.ijplas.2017.10.005
Al0.2Co1.5CrFeNi1.5Ti0.3,0.036363636,0.272727273,0.181818182,0.181818182,0.272727273,0.0,0.0,0.054545455,0.0,0.0,0.0,0.0,0.0,0.0,1200.0,2880.0,800,300.0,,,FCC + Im,Im,"The alloy Al0.2Co1.5CrFeNi1.5Ti0.3 contains 6 elemental compositions: Al (0.036363636), Co (0.272727273), Cr (0.181818182), Fe (0.181818182), Ni (0.272727273), Ti (0.054545455) and with heat treatment -  undergone homogenization process at 1200.0°C, for 2880.0 minutes,, undergone annealing process at 800°C, for 300.0 minutes,,showing a FCC and Im microstructure and Im phases.",,10.1016/j.ijplas.2017.10.005
Al0.2Co1.5CrFeNi1.5Ti0.3,0.036363636,0.272727273,0.181818182,0.181818182,0.272727273,0.0,0.0,0.054545455,0.0,0.0,0.0,0.0,0.0,0.0,1200.0,2880.0,800,1500.0,,,FCC + Im,Im,"The alloy Al0.2Co1.5CrFeNi1.5Ti0.3 contains 6 elemental compositions: Al (0.036363636), Co (0.272727273), Cr (0.181818182), Fe (0.181818182), Ni (0.272727273), Ti (0.054545455) and with heat treatment -  undergone homogenization process at 1200.0°C, for 2880.0 minutes,, undergone annealing process at 800°C, for 1500.0 minutes,,showing a FCC and Im microstructure and Im phases.",,10.1016/j.ijplas.2017.10.005
Al0.2Co1.5CrFeNi1.5Ti0.3,0.036363636,0.272727273,0.181818182,0.181818182,0.272727273,0.0,0.0,0.054545455,0.0,0.0,0.0,0.0,0.0,0.0,1200.0,2880.0,800,3000.0,,,FCC + Im,Im,"The alloy Al0.2Co1.5CrFeNi1.5Ti0.3 contains 6 elemental compositions: Al (0.036363636), Co (0.272727273), Cr (0.181818182), Fe (0.181818182), Ni (0.272727273), Ti (0.054545455) and with heat treatment -  undergone homogenization process at 1200.0°C, for 2880.0 minutes,, undergone annealing process at 800°C, for 3000.0 minutes,,showing a FCC and Im microstructure and Im phases.",,10.1016/j.ijplas.2017.10.005
Al0.2Co1.5CrFeNi1.5Ti0.3,0.036363636,0.272727273,0.181818182,0.181818182,0.272727273,0.0,0.0,0.054545455,0.0,0.0,0.0,0.0,0.0,0.0,1200.0,2880.0,800,6000.0,,,FCC + Im,Im,"The alloy Al0.2Co1.5CrFeNi1.5Ti0.3 contains 6 elemental compositions: Al (0.036363636), Co (0.272727273), Cr (0.181818182), Fe (0.181818182), Ni (0.272727273), Ti (0.054545455) and with heat treatment -  undergone homogenization process at 1200.0°C, for 2880.0 minutes,, undergone annealing process at 800°C, for 6000.0 minutes,,showing a FCC and Im microstructure and Im phases.",,10.1016/j.ijplas.2017.10.005
Al0.5CrNbTi2V0.5,0.1,0.0,0.2,0.0,0.0,0.0,0.0,0.4,0.1,0.2,0.0,0.0,0.0,0.0,,,1200,1440.0,AQ,,BCC + Im,Im,"The alloy Al0.5CrNbTi2V0.5 contains 5 elemental compositions: Al (0.1), Cr (0.2), Ti (0.4), V (0.1), Nb (0.2) and with heat treatment -  undergone annealing process at 1200°C, for 1440.0 minutes,, and undergone quenching process (AQ),,showing a BCC and Im microstructure and Im phases.",,10.1016/j.matlet.2016.11.030
Al0.5CrNbTi2V0.5,0.1,0.0,0.2,0.0,0.0,0.0,0.0,0.4,0.1,0.2,0.0,0.0,0.0,0.0,,,1200,1440.0,AQ,,BCC + Im,Im,"The alloy Al0.5CrNbTi2V0.5 contains 5 elemental compositions: Al (0.1), Cr (0.2), Ti (0.4), V (0.1), Nb (0.2) and with heat treatment -  undergone annealing process at 1200°C, for 1440.0 minutes,, and undergone quenching process (AQ),,showing a BCC and Im microstructure and Im phases.",,10.1016/j.matlet.2016.11.030
Al0.5CrNbTi2V0.5,0.1,0.0,0.2,0.0,0.0,0.0,0.0,0.4,0.1,0.2,0.0,0.0,0.0,0.0,,,1200,1440.0,AQ,,BCC + Im,Im,"The alloy Al0.5CrNbTi2V0.5 contains 5 elemental compositions: Al (0.1), Cr (0.2), Ti (0.4), V (0.1), Nb (0.2) and with heat treatment -  undergone annealing process at 1200°C, for 1440.0 minutes,, and undergone quenching process (AQ),,showing a BCC and Im microstructure and Im phases.",,10.1016/j.matlet.2016.11.030
Al0.5CrNbTi2V0.5,0.1,0.0,0.2,0.0,0.0,0.0,0.0,0.4,0.1,0.2,0.0,0.0,0.0,0.0,,,1200,1440.0,AQ,,BCC + Im,Im,"The alloy Al0.5CrNbTi2V0.5 contains 5 elemental compositions: Al (0.1), Cr (0.2), Ti (0.4), V (0.1), Nb (0.2) and with heat treatment -  undergone annealing process at 1200°C, for 1440.0 minutes,, and undergone quenching process (AQ),,showing a BCC and Im microstructure and Im phases.",,10.1016/j.matlet.2016.11.030
AlHfNbTaTiZr,0.166666667,0.0,0.0,0.0,0.0,0.0,0.0,0.166666667,0.0,0.166666667,0.0,0.166666667,0.166666667,0.166666667,,,,,,,BCC,BCC_SS,"The alloy AlHfNbTaTiZr contains 6 elemental compositions: Al (0.166666667), Ti (0.166666667), Nb (0.166666667), Zr (0.166666667), Hf (0.166666667), Ta (0.166666667) and without heat treatment,showing a BCC microstructure and BCC_SS phases.",,10.1016/j.jallcom.2014.11.064
Hf0.5Mo0.5NbTiZrC0.1,0.0,0.0,0.0,0.0,0.0,0.0,0.0,0.243902439,0.0,0.243902439,0.12195122,0.243902439,0.12195122,0.0,,,,,,,BCC + Im,Im,"The alloy Hf0.5Mo0.5NbTiZrC0.1 contains 5 elemental compositions: Ti (0.243902439), Nb (0.243902439), Mo (0.12195122), Zr (0.243902439), Hf (0.12195122) and without heat treatment,showing a BCC and Im microstructure and Im phases.",,10.1016/j.intermet.2015.09.011
Hf0.5Mo0.5NbTiZrC0.3,0.0,0.0,0.0,0.0,0.0,0.0,0.0,0.23255814,0.0,0.23255814,0.11627907,0.23255814,0.11627907,0.0,,,,,,,BCC + Im,Im,"The alloy Hf0.5Mo0.5NbTiZrC0.3 contains 5 elemental compositions: Ti (0.23255814), Nb (0.23255814), Mo (0.11627907), Zr (0.23255814), Hf (0.11627907) and without heat treatment,showing a BCC and Im microstructure and Im phases.",,10.1016/j.intermet.2015.09.011
Al0.5NbTa0.8Ti1.5V0.2Zr,0.1,0.0,0.0,0.0,0.0,0.0,0.0,0.3,0.04,0.2,0.0,0.2,0.0,0.16,1200.0,1440.0,,,10 °C/min,,BCC + Im,Im,"The alloy Al0.5NbTa0.8Ti1.5V0.2Zr contains 6 elemental compositions: Al (0.1), Ti (0.3), V (0.04), Nb (0.2), Zr (0.2), Ta (0.16) and with heat treatment -  undergone homogenization process at 1200.0°C, for 1440.0 minutes,, and undergone quenching process (10 °C/min),,showing a BCC and Im microstructure and Im phases.",,10.1038/s41598-018-27144-3
Al0.5NbTa0.8Ti1.5V0.2Zr,0.1,0.0,0.0,0.0,0.0,0.0,0.0,0.3,0.04,0.2,0.0,0.2,0.0,0.16,1200.0,1440.0,,,10 °C/min,,BCC + Im,Im,"The alloy Al0.5NbTa0.8Ti1.5V0.2Zr contains 6 elemental compositions: Al (0.1), Ti (0.3), V (0.04), Nb (0.2), Zr (0.2), Ta (0.16) and with heat treatment -  undergone homogenization process at 1200.0°C, for 1440.0 minutes,, and undergone quenching process (10 °C/min),,showing a BCC and Im microstructure and Im phases.",,10.1038/s41598-018-27144-3
Al0.5NbTa0.8Ti1.5V0.2Zr,0.1,0.0,0.0,0.0,0.0,0.0,0.0,0.3,0.04,0.2,0.0,0.2,0.0,0.16,1200.0,1440.0,1400,20.0,WQ,,BCC + Im,Im,"The alloy Al0.5NbTa0.8Ti1.5V0.2Zr contains 6 elemental compositions: Al (0.1), Ti (0.3), V (0.04), Nb (0.2), Zr (0.2), Ta (0.16) and with heat treatment -  undergone homogenization process at 1200.0°C, for 1440.0 minutes,, undergone annealing process at 1400°C, for 20.0 minutes,, and undergone quenching process (WQ),,showing a BCC and Im microstructure and Im phases.",,10.1038/s41598-018-27144-3
Al0.5NbTa0.8Ti1.5V0.2Zr,0.1,0.0,0.0,0.0,0.0,0.0,0.0,0.3,0.04,0.2,0.0,0.2,0.0,0.16,1200.0,1440.0,1400,20.0,WQ,,BCC + Im,Im,"The alloy Al0.5NbTa0.8Ti1.5V0.2Zr contains 6 elemental compositions: Al (0.1), Ti (0.3), V (0.04), Nb (0.2), Zr (0.2), Ta (0.16) and with heat treatment -  undergone homogenization process at 1200.0°C, for 1440.0 minutes,, undergone annealing process at 1400°C, for 20.0 minutes,, and undergone quenching process (WQ),,showing a BCC and Im microstructure and Im phases.",,10.1038/s41598-018-27144-3
Al0.5NbTa0.8Ti1.5V0.2Zr,0.1,0.0,0.0,0.0,0.0,0.0,0.0,0.3,0.04,0.2,0.0,0.2,0.0,0.16,1200.0,1440.0,600,7200.0,WQ,,BCC + Im,Im,"The alloy Al0.5NbTa0.8Ti1.5V0.2Zr contains 6 elemental compositions: Al (0.1), Ti (0.3), V (0.04), Nb (0.2), Zr (0.2), Ta (0.16) and with heat treatment -  undergone homogenization process at 1200.0°C, for 1440.0 minutes,, undergone annealing process at 600°C, for 7200.0 minutes,, and undergone quenching process (WQ),,showing a BCC and Im microstructure and Im phases.",,10.1038/s41598-018-27144-3
Al0.5NbTa0.8Ti1.5V0.2Zr,0.1,0.0,0.0,0.0,0.0,0.0,0.0,0.3,0.04,0.2,0.0,0.2,0.0,0.16,1200.0,1440.0,600,7200.0,WQ,,BCC + Im,Im,"The alloy Al0.5NbTa0.8Ti1.5V0.2Zr contains 6 elemental compositions: Al (0.1), Ti (0.3), V (0.04), Nb (0.2), Zr (0.2), Ta (0.16) and with heat treatment -  undergone homogenization process at 1200.0°C, for 1440.0 minutes,, undergone annealing process at 600°C, for 7200.0 minutes,, and undergone quenching process (WQ),,showing a BCC and Im microstructure and Im phases.",,10.1038/s41598-018-27144-3
Mo0.5NbHf0.5ZrTiSi0.1,0.0,0.0,0.0,0.0,0.0,0.0,0.0,0.243902439,0.0,0.243902439,0.12195122,0.243902439,0.12195122,0.0,,,,,,,BCC,BCC_SS,"The alloy Mo0.5NbHf0.5ZrTiSi0.1 contains 5 elemental compositions: Ti (0.243902439), Nb (0.243902439), Mo (0.12195122), Zr (0.243902439), Hf (0.12195122) and without heat treatment,showing a BCC microstructure and BCC_SS phases.",,10.1016/j.jallcom.2015.11.091
Mo0.5NbHf0.5ZrTiSi0.3,0.0,0.0,0.0,0.0,0.0,0.0,0.0,0.23255814,0.0,0.23255814,0.11627907,0.23255814,0.11627907,0.0,,,,,,,BCC + Im,Im,"The alloy Mo0.5NbHf0.5ZrTiSi0.3 contains 5 elemental compositions: Ti (0.23255814), Nb (0.23255814), Mo (0.11627907), Zr (0.23255814), Hf (0.11627907) and without heat treatment,showing a BCC and Im microstructure and Im phases.",,10.1016/j.jallcom.2015.11.091
Mo0.5NbHf0.5ZrTiSi0.5,0.0,0.0,0.0,0.0,0.0,0.0,0.0,0.222222222,0.0,0.222222222,0.111111111,0.222222222,0.111111111,0.0,,,,,,,BCC + Im,Im,"The alloy Mo0.5NbHf0.5ZrTiSi0.5 contains 5 elemental compositions: Ti (0.222222222), Nb (0.222222222), Mo (0.111111111), Zr (0.222222222), Hf (0.111111111) and without heat treatment,showing a BCC and Im microstructure and Im phases.",,10.1016/j.jallcom.2015.11.091
Mo0.5NbHf0.5ZrTiSi0.7,0.0,0.0,0.0,0.0,0.0,0.0,0.0,0.212765957,0.0,0.212765957,0.106382979,0.212765957,0.106382979,0.0,,,,,,,BCC + Im,Im,"The alloy Mo0.5NbHf0.5ZrTiSi0.7 contains 5 elemental compositions: Ti (0.212765957), Nb (0.212765957), Mo (0.106382979), Zr (0.212765957), Hf (0.106382979) and without heat treatment,showing a BCC and Im microstructure and Im phases.",,10.1016/j.jallcom.2015.11.091
Mo0.5NbHf0.5ZrTiSi0.9,0.0,0.0,0.0,0.0,0.0,0.0,0.0,0.204081633,0.0,0.204081633,0.102040816,0.204081633,0.102040816,0.0,,,,,,,BCC + Im,Im,"The alloy Mo0.5NbHf0.5ZrTiSi0.9 contains 5 elemental compositions: Ti (0.204081633), Nb (0.204081633), Mo (0.102040816), Zr (0.204081633), Hf (0.102040816) and without heat treatment,showing a BCC and Im microstructure and Im phases.",,10.1016/j.jallcom.2015.11.091
HfMo0.5NbTiV0.5Si0.3,0.0,0.0,0.0,0.0,0.0,0.0,0.0,0.23255814,0.11627907,0.23255814,0.11627907,0.0,0.23255814,0.0,,,,,,,BCC + Im,Im,"The alloy HfMo0.5NbTiV0.5Si0.3 contains 5 elemental compositions: Ti (0.23255814), V (0.11627907), Nb (0.23255814), Mo (0.11627907), Hf (0.23255814) and without heat treatment,showing a BCC and Im microstructure and Im phases.",,10.1016/j.jallcom.2016.10.014
HfMo0.5NbTiV0.5Si0.5,0.0,0.0,0.0,0.0,0.0,0.0,0.0,0.222222222,0.111111111,0.222222222,0.111111111,0.0,0.222222222,0.0,,,,,,,BCC + Im,Im,"The alloy HfMo0.5NbTiV0.5Si0.5 contains 5 elemental compositions: Ti (0.222222222), V (0.111111111), Nb (0.222222222), Mo (0.111111111), Hf (0.222222222) and without heat treatment,showing a BCC and Im microstructure and Im phases.",,10.1016/j.jallcom.2016.10.014
HfMo0.5NbTiV0.5Si0.7,0.0,0.0,0.0,0.0,0.0,0.0,0.0,0.212765957,0.106382979,0.212765957,0.106382979,0.0,0.212765957,0.0,,,,,,,BCC + Im,Im,"The alloy HfMo0.5NbTiV0.5Si0.7 contains 5 elemental compositions: Ti (0.212765957), V (0.106382979), Nb (0.212765957), Mo (0.106382979), Hf (0.212765957) and without heat treatment,showing a BCC and Im microstructure and Im phases.",,10.1016/j.jallcom.2016.10.014
HfMo0.5NbTiV0.5Si0.3,0.0,0.0,0.0,0.0,0.0,0.0,0.0,0.23255814,0.11627907,0.23255814,0.11627907,0.0,0.23255814,0.0,,,,,,,BCC + Im,Im,"The alloy HfMo0.5NbTiV0.5Si0.3 contains 5 elemental compositions: Ti (0.23255814), V (0.11627907), Nb (0.23255814), Mo (0.11627907), Hf (0.23255814) and without heat treatment,showing a BCC and Im microstructure and Im phases.",,10.1016/j.jallcom.2016.10.014
