Repository: sandeepangh782/RAG---High-Entropy-alloys

# RAG - High-Entropy-alloys
Prediction of phases in high-entropy alloys using LLMs

File: alloys_with_description.csv (part 10 of 14)
Alloy,Al,Co,Cr,Fe,Ni,Cu,Mn,Ti,V,Nb,Mo,Zr,Hf,Ta,Homogenization_Temp,Homogenization_Time,Annealing_Temp,Annealing_Time_(min),Quenching,HPR,Microstructure,Phases,alloy_description,Unnamed: 24,References
HfMo0.5NbTiV0.5Si0.5,0.0,0.0,0.0,0.0,0.0,0.0,0.0,0.222222222,0.111111111,0.222222222,0.111111111,0.0,0.222222222,0.0,,,,,,,BCC + Im,Im,"The alloy HfMo0.5NbTiV0.5Si0.5 contains 5 elemental compositions: Ti (0.222222222), V (0.111111111), Nb (0.222222222), Mo (0.111111111), Hf (0.222222222) and without heat treatment,showing a BCC and Im microstructure and Im phases.",,10.1016/j.jallcom.2016.10.014
HfMo0.5NbTiV0.5Si0.7,0.0,0.0,0.0,0.0,0.0,0.0,0.0,0.212765957,0.106382979,0.212765957,0.106382979,0.0,0.212765957,0.0,,,,,,,BCC + Im,Im,"The alloy HfMo0.5NbTiV0.5Si0.7 contains 5 elemental compositions: Ti (0.212765957), V (0.106382979), Nb (0.212765957), Mo (0.106382979), Hf (0.212765957) and without heat treatment,showing a BCC and Im microstructure and Im phases.",,10.1016/j.jallcom.2016.10.014
AlNbTiV,0.25,0.0,0.0,0.0,0.0,0.0,0.0,0.25,0.25,0.25,0.0,0.0,0.0,0.0,1200.0,1440.0,,,,,BCC,BCC_SS,"The alloy AlNbTiV contains 4 elemental compositions: Al (0.25), Ti (0.25), V (0.25), Nb (0.25) and with heat treatment -  undergone homogenization process at 1200.0°C, for 1440.0 minutes,,showing a BCC microstructure and BCC_SS phases.",,10.1016/j.jallcom.2015.08.224
AlNbTiV,0.25,0.0,0.0,0.0,0.0,0.0,0.0,0.25,0.25,0.25,0.0,0.0,0.0,0.0,1200.0,1440.0,,,,,BCC,BCC_SS,"The alloy AlNbTiV contains 4 elemental compositions: Al (0.25), Ti (0.25), V (0.25), Nb (0.25) and with heat treatment -  undergone homogenization process at 1200.0°C, for 1440.0 minutes,,showing a BCC microstructure and BCC_SS phases.",,10.1016/j.jallcom.2015.08.224
HfNbTaTiZr,0.0,0.0,0.0,0.0,0.0,0.0,0.0,0.2,0.0,0.2,0.0,0.2,0.2,0.2,1100.0,300.0,,,,HPT,BCC,BCC_SS,"The alloy HfNbTaTiZr contains 5 elemental compositions: Ti (0.2), Nb (0.2), Zr (0.2), Hf (0.2), Ta (0.2) and with heat treatment -  undergone homogenization process at 1100.0°C, for 300.0 minutes,, with an HPR (Hot Plasticity Ratio) value of HPT,showing a BCC microstructure and BCC_SS phases.",,10.1016/j.actamat.2017.09.035
MoNb0.5HfZrTi,0.0,0.0,0.0,0.0,0.0,0.0,0.0,0.222222222,0.0,0.111111111,0.222222222,0.222222222,0.222222222,0.0,,,,,,,BCC,BCC_SS,"The alloy MoNb0.5HfZrTi contains 5 elemental compositions: Ti (0.222222222), Nb (0.111111111), Mo (0.222222222), Zr (0.222222222), Hf (0.222222222) and without heat treatment,showing a BCC microstructure and BCC_SS phases.",,10.1016/j.intermet.2015.10.011
MoNb1.5HfZrTi,0.0,0.0,0.0,0.0,0.0,0.0,0.0,0.181818182,0.0,0.272727273,0.181818182,0.181818182,0.181818182,0.0,,,,,,,BCC,BCC_SS,"The alloy MoNb1.5HfZrTi contains 5 elemental compositions: Ti (0.181818182), Nb (0.272727273), Mo (0.181818182), Zr (0.181818182), Hf (0.181818182) and without heat treatment,showing a BCC microstructure and BCC_SS phases.",,10.1016/j.intermet.2015.10.011
MoNbHfZrTi0.5,0.0,0.0,0.0,0.0,0.0,0.0,0.0,0.111111111,0.0,0.222222222,0.222222222,0.222222222,0.222222222,0.0,,,,,,,BCC,BCC_SS,"The alloy MoNbHfZrTi0.5 contains 5 elemental compositions: Ti (0.111111111), Nb (0.222222222), Mo (0.222222222), Zr (0.222222222), Hf (0.222222222) and without heat treatment,showing a BCC microstructure and BCC_SS phases.",,10.1016/j.intermet.2015.10.011
MoNbHfZrTi1.5,0.0,0.0,0.0,0.0,0.0,0.0,0.0,0.272727273,0.0,0.181818182,0.181818182,0.181818182,0.181818182,0.0,,,,,,,BCC,BCC_SS,"The alloy MoNbHfZrTi1.5 contains 5 elemental compositions: Ti (0.272727273), Nb (0.181818182), Mo (0.181818182), Zr (0.181818182), Hf (0.181818182) and without heat treatment,showing a BCC microstructure and BCC_SS phases.",,10.1016/j.intermet.2015.10.011
MoNbHfZr0.5Ti,0.0,0.0,0.0,0.0,0.0,0.0,0.0,0.222222222,0.0,0.222222222,0.222222222,0.111111111,0.222222222,0.0,,,,,,,BCC,BCC_SS,"The alloy MoNbHfZr0.5Ti contains 5 elemental compositions: Ti (0.222222222), Nb (0.222222222), Mo (0.222222222), Zr (0.111111111), Hf (0.222222222) and without heat treatment,showing a BCC microstructure and BCC_SS phases.",,10.1016/j.intermet.2015.10.011
MoNbHfZr1.5Ti,0.0,0.0,0.0,0.0,0.0,0.0,0.0,0.181818182,0.0,0.181818182,0.181818182,0.272727273,0.181818182,0.0,,,,,,,BCC,BCC_SS,"The alloy MoNbHfZr1.5Ti contains 5 elemental compositions: Ti (0.181818182), Nb (0.181818182), Mo (0.181818182), Zr (0.272727273), Hf (0.181818182) and without heat treatment,showing a BCC microstructure and BCC_SS phases.",,10.1016/j.intermet.2015.10.011
MoNbHf0.5ZrTi,0.0,0.0,0.0,0.0,0.0,0.0,0.0,0.222222222,0.0,0.222222222,0.222222222,0.222222222,0.111111111,0.0,,,,,,,BCC,BCC_SS,"The alloy MoNbHf0.5ZrTi contains 5 elemental compositions: Ti (0.222222222), Nb (0.222222222), Mo (0.222222222), Zr (0.222222222), Hf (0.111111111) and without heat treatment,showing a BCC microstructure and BCC_SS phases.",,10.1016/j.intermet.2015.10.011
MoNbHf1.5ZrTi,0.0,0.0,0.0,0.0,0.0,0.0,0.0,0.181818182,0.0,0.181818182,0.181818182,0.181818182,0.272727273,0.0,,,,,,,BCC,BCC_SS,"The alloy MoNbHf1.5ZrTi contains 5 elemental compositions: Ti (0.181818182), Nb (0.181818182), Mo (0.181818182), Zr (0.181818182), Hf (0.272727273) and without heat treatment,showing a BCC microstructure and BCC_SS phases.",,10.1016/j.intermet.2015.10.011
Mo0.5NbHf0.5ZrTi,0.0,0.0,0.0,0.0,0.0,0.0,0.0,0.25,0.0,0.25,0.125,0.25,0.125,0.0,,,,,,,BCC,BCC_SS,"The alloy Mo0.5NbHf0.5ZrTi contains 5 elemental compositions: Ti (0.25), Nb (0.25), Mo (0.125), Zr (0.25), Hf (0.125) and without heat treatment,showing a BCC microstructure and BCC_SS phases.",,10.1016/j.intermet.2015.10.011
Mo1.5NbHfZrTi,0.0,0.0,0.0,0.0,0.0,0.0,0.0,0.181818182,0.0,0.181818182,0.272727273,0.181818182,0.181818182,0.0,,,,,,,BCC,BCC_SS,"The alloy Mo1.5NbHfZrTi contains 5 elemental compositions: Ti (0.181818182), Nb (0.181818182), Mo (0.272727273), Zr (0.181818182), Hf (0.181818182) and without heat treatment,showing a BCC microstructure and BCC_SS phases.",,10.1016/j.intermet.2015.10.011
FeCoNiCrMn,0.0,0.2,0.2,0.2,0.2,0.0,0.2,0.0,0.0,0.0,0.0,0.0,0.0,0.0,,,,,,,FCC,FCC_SS,"The alloy FeCoNiCrMn contains 5 elemental compositions: Co (0.2), Cr (0.2), Fe (0.2), Ni (0.2), Mn (0.2) and without heat treatment,showing a FCC microstructure and FCC_SS phases.",,10.1016/j.actamat.2013.09.037
Fe19.6Co19.6Ni19.6Cr19.6Mn19.6Al2,0.02,0.196,0.196,0.196,0.196,0.0,0.196,0.0,0.0,0.0,0.0,0.0,0.0,0.0,,,,,,,FCC,FCC_SS,"The alloy Fe19.6Co19.6Ni19.6Cr19.6Mn19.6Al2 contains 6 elemental compositions: Al (0.02), Co (0.196), Cr (0.196), Fe (0.196), Ni (0.196), Mn (0.196) and without heat treatment,showing a FCC microstructure and FCC_SS phases.",,10.1016/j.actamat.2013.09.037
Fe19.2Co19.2Ni19.2Cr19.2Mn19.2Al4,0.04,0.192,0.192,0.192,0.192,0.0,0.192,0.0,0.0,0.0,0.0,0.0,0.0,0.0,,,,,,,FCC,FCC_SS,"The alloy Fe19.2Co19.2Ni19.2Cr19.2Mn19.2Al4 contains 6 elemental compositions: Al (0.04), Co (0.192), Cr (0.192), Fe (0.192), Ni (0.192), Mn (0.192) and without heat treatment,showing a FCC microstructure and FCC_SS phases.",,10.1016/j.actamat.2013.09.037
Fe18.6Co18.6Ni18.6Cr18.8Mn18.8Al7,0.069860279,0.185628743,0.18762475,0.185628743,0.185628743,0.0,0.185628743,0.0,0.0,0.0,0.0,0.0,0.0,0.0,,,,,,,FCC + BCC,FCC_PLUS_BCC,"The alloy Fe18.6Co18.6Ni18.6Cr18.8Mn18.8Al7 contains 6 elemental compositions: Al (0.069860279), Co (0.185628743), Cr (0.18762475), Fe (0.185628743), Ni (0.185628743), Mn (0.185628743) and without heat treatment,showing a FCC and BCC microstructure and FCC_PLUS_BCC phases.",,10.1016/j.actamat.2013.09.037
Fe18.4Co18.4Ni18.4Cr18.4Mn18.4Al8,0.08,0.184,0.184,0.184,0.184,0.0,0.184,0.0,0.0,0.0,0.0,0.0,0.0,0.0,,,,,,,FCC + BCC,FCC_PLUS_BCC,"The alloy Fe18.4Co18.4Ni18.4Cr18.4Mn18.4Al8 contains 6 elemental compositions: Al (0.08), Co (0.184), Cr (0.184), Fe (0.184), Ni (0.184), Mn (0.184) and without heat treatment,showing a FCC and BCC microstructure and FCC_PLUS_BCC phases.",,10.1016/j.actamat.2013.09.037
Fe18.2Co18.2Ni18.2Cr18.2Mn18.2Al9,0.09,0.182,0.182,0.182,0.182,0.0,0.182,0.0,0.0,0.0,0.0,0.0,0.0,0.0,,,,,,,FCC + BCC,FCC_PLUS_BCC,"The alloy Fe18.2Co18.2Ni18.2Cr18.2Mn18.2Al9 contains 6 elemental compositions: Al (0.09), Co (0.182), Cr (0.182), Fe (0.182), Ni (0.182), Mn (0.182) and without heat treatment,showing a FCC and BCC microstructure and FCC_PLUS_BCC phases.",,10.1016/j.actamat.2013.09.037
Fe18Co18Ni18Cr18Mn18Al10,0.1,0.18,0.18,0.18,0.18,0.0,0.18,0.0,0.0,0.0,0.0,0.0,0.0,0.0,,,,,,,FCC + BCC,FCC_PLUS_BCC,"The alloy Fe18Co18Ni18Cr18Mn18Al10 contains 6 elemental compositions: Al (0.1), Co (0.18), Cr (0.18), Fe (0.18), Ni (0.18), Mn (0.18) and without heat treatment,showing a FCC and BCC microstructure and FCC_PLUS_BCC phases.",,10.1016/j.actamat.2013.09.037
Fe17.8Co17.8Ni17.8Cr17.8Mn17.8Al11,0.11,0.178,0.178,0.178,0.178,0.0,0.178,0.0,0.0,0.0,0.0,0.0,0.0,0.0,,,,,,,FCC + BCC,FCC_PLUS_BCC,"The alloy Fe17.8Co17.8Ni17.8Cr17.8Mn17.8Al11 contains 6 elemental compositions: Al (0.11), Co (0.178), Cr (0.178), Fe (0.178), Ni (0.178), Mn (0.178) and without heat treatment,showing a FCC and BCC microstructure and FCC_PLUS_BCC phases.",,10.1016/j.actamat.2013.09.037
NbMoTa,0.0,0.0,0.0,0.0,0.0,0.0,0.0,0.0,0.0,0.333333333,0.333333333,0.0,0.0,0.333333333,,,,,,,BCC,BCC_SS,"The alloy NbMoTa contains 3 elemental compositions: Nb (0.333333333), Mo (0.333333333), Ta (0.333333333) and without heat treatment,showing a BCC microstructure and BCC_SS phases.",,10.3390/ma12030533
NbMoTa,0.0,0.0,0.0,0.0,0.0,0.0,0.0,0.0,0.0,0.333333333,0.333333333,0.0,0.0,0.333333333,,,,,,,BCC,BCC_SS,"The alloy NbMoTa contains 3 elemental compositions: Nb (0.333333333), Mo (0.333333333), Ta (0.333333333) and without heat treatment,showing a BCC microstructure and BCC_SS phases.",,10.3390/ma12030533
W0.16NbMoTa,0.0,0.0,0.0,0.0,0.0,0.0,0.0,0.0,0.0,0.316455696,0.316455696,0.0,0.0,0.316455696,,,,,,,BCC,BCC_SS,"The alloy W0.16NbMoTa contains 3 elemental compositions: Nb (0.316455696), Mo (0.316455696), Ta (0.316455696) and without heat treatment,showing a BCC microstructure and BCC_SS phases.",,10.3390/ma12030533
W0.33NbMoTa,0.0,0.0,0.0,0.0,0.0,0.0,0.0,0.0,0.0,0.3003003,0.3003003,0.0,0.0,0.3003003,,,,,,,BCC,BCC_SS,"The alloy W0.33NbMoTa contains 3 elemental compositions: Nb (0.3003003), Mo (0.3003003), Ta (0.3003003) and without heat treatment,showing a BCC microstructure and BCC_SS phases.",,10.3390/ma12030533
W0.53NbMoTa,0.0,0.0,0.0,0.0,0.0,0.0,0.0,0.0,0.0,0.283286119,0.283286119,0.0,0.0,0.283286119,,,,,,,BCC,BCC_SS,"The alloy W0.53NbMoTa contains 3 elemental compositions: Nb (0.283286119), Mo (0.283286119), Ta (0.283286119) and without heat treatment,showing a BCC microstructure and BCC_SS phases.",,10.3390/ma12030533
Al0.3CoCrFeNi,0.069767442,0.23255814,0.23255814,0.23255814,0.23255814,0.0,0.0,0.0,0.0,0.0,0.0,0.0,0.0,0.0,,,,,,,FCC,FCC_SS,"The alloy Al0.3CoCrFeNi contains 5 elemental compositions: Al (0.069767442), Co (0.23255814), Cr (0.23255814), Fe (0.23255814), Ni (0.23255814) and without heat treatment,showing a FCC microstructure and FCC_SS phases.",,10.1016/j.mtla.2019.100522
Al0.3CoCrFeNi,0.069767442,0.23255814,0.23255814,0.23255814,0.23255814,0.0,0.0,0.0,0.0,0.0,0.0,0.0,0.0,0.0,,,500,6000.0,,,FCC + Im,Im,"The alloy Al0.3CoCrFeNi contains 5 elemental compositions: Al (0.069767442), Co (0.23255814), Cr (0.23255814), Fe (0.23255814), Ni (0.23255814) and with heat treatment -  undergone annealing process at 500°C, for 6000.0 minutes,,showing a FCC and Im microstructure and Im phases.",,10.1016/j.mtla.2019.100522
Al0.3CoCrFeNi,0.069767442,0.23255814,0.23255814,0.23255814,0.23255814,0.0,0.0,0.0,0.0,0.0,0.0,0.0,0.0,0.0,,,620,3000.0,,,FCC + Im,Im,"The alloy Al0.3CoCrFeNi contains 5 elemental compositions: Al (0.069767442), Co (0.23255814), Cr (0.23255814), Fe (0.23255814), Ni (0.23255814) and with heat treatment -  undergone annealing process at 620°C, for 3000.0 minutes,,showing a FCC and Im microstructure and Im phases.",,10.1016/j.mtla.2019.100522
Al0.3CoCrFeNi,0.069767442,0.23255814,0.23255814,0.23255814,0.23255814,0.0,0.0,0.0,0.0,0.0,0.0,0.0,0.0,0.0,1150.0,5.0,,,WQ,,FCC,FCC_SS,"The alloy Al0.3CoCrFeNi contains 5 elemental compositions: Al (0.069767442), Co (0.23255814), Cr (0.23255814), Fe (0.23255814), Ni (0.23255814) and with heat treatment -  undergone homogenization process at 1150.0°C, for 5.0 minutes,, and undergone quenching process (WQ),,showing a FCC microstructure and FCC_SS phases.",,10.1016/j.matdes.2017.02.072
Al0.3CoCrFeNi,0.069767442,0.23255814,0.23255814,0.23255814,0.23255814,0.0,0.0,0.0,0.0,0.0,0.0,0.0,0.0,0.0,1150.0,60.0,700,4200.0,WQ,,FCC + Im,Im,"The alloy Al0.3CoCrFeNi contains 5 elemental compositions: Al (0.069767442), Co (0.23255814), Cr (0.23255814), Fe (0.23255814), Ni (0.23255814) and with heat treatment -  undergone homogenization process at 1150.0°C, for 60.0 minutes,, undergone annealing process at 700°C, for 4200.0 minutes,, and undergone quenching process (WQ),,showing a FCC and Im microstructure and Im phases.",,10.1016/j.matdes.2017.02.072
Al0.3CoCrFeNi,0.069767442,0.23255814,0.23255814,0.23255814,0.23255814,0.0,0.0,0.0,0.0,0.0,0.0,0.0,0.0,0.0,1150.0,60.0,550,9000.0,WQ,,FCC + Im,Im,"The alloy Al0.3CoCrFeNi contains 5 elemental compositions: Al (0.069767442), Co (0.23255814), Cr (0.23255814), Fe (0.23255814), Ni (0.23255814) and with heat treatment -  undergone homogenization process at 1150.0°C, for 60.0 minutes,, undergone annealing process at 550°C, for 9000.0 minutes,, and undergone quenching process (WQ),,showing a FCC and Im microstructure and Im phases.",,10.1016/j.matdes.2017.02.072
CoCrNi,0.0,0.333333333,0.333333333,0.0,0.333333333,0.0,0.0,0.0,0.0,0.0,0.0,0.0,0.0,0.0,1100.0,360.0,,,WQ,,FCC,FCC_SS,"The alloy CoCrNi contains 3 elemental compositions: Co (0.333333333), Cr (0.333333333), Ni (0.333333333) and with heat treatment -  undergone homogenization process at 1100.0°C, for 360.0 minutes,, and undergone quenching process (WQ),,showing a FCC microstructure and FCC_SS phases.",,10.1016/j.intermet.2019.106578
CoCrNi,0.0,0.333333333,0.333333333,0.0,0.333333333,0.0,0.0,0.0,0.0,0.0,0.0,0.0,0.0,0.0,1100.0,360.0,600,30.0,WQ,,FCC,FCC_SS,"The alloy CoCrNi contains 3 elemental compositions: Co (0.333333333), Cr (0.333333333), Ni (0.333333333) and with heat treatment -  undergone homogenization process at 1100.0°C, for 360.0 minutes,, undergone annealing process at 600°C, for 30.0 minutes,, and undergone quenching process (WQ),,showing a FCC microstructure and FCC_SS phases.",,10.1016/j.intermet.2019.106578
CoCrNi,0.0,0.333333333,0.333333333,0.0,0.333333333,0.0,0.0,0.0,0.0,0.0,0.0,0.0,0.0,0.0,1100.0,360.0,650,30.0,WQ,,FCC,FCC_SS,"The alloy CoCrNi contains 3 elemental compositions: Co (0.333333333), Cr (0.333333333), Ni (0.333333333) and with heat treatment -  undergone homogenization process at 1100.0°C, for 360.0 minutes,, undergone annealing process at 650°C, for 30.0 minutes,, and undergone quenching process (WQ),,showing a FCC microstructure and FCC_SS phases.",,10.1016/j.intermet.2019.106578
CoCrNi,0.0,0.333333333,0.333333333,0.0,0.333333333,0.0,0.0,0.0,0.0,0.0,0.0,0.0,0.0,0.0,1100.0,360.0,600,60.0,WQ,,FCC,FCC_SS,"The alloy CoCrNi contains 3 elemental compositions: Co (0.333333333), Cr (0.333333333), Ni (0.333333333) and with heat treatment -  undergone homogenization process at 1100.0°C, for 360.0 minutes,, undergone annealing process at 600°C, for 60.0 minutes,, and undergone quenching process (WQ),,showing a FCC microstructure and FCC_SS phases.",,10.1016/j.intermet.2019.106578
CoCrNi,0.0,0.333333333,0.333333333,0.0,0.333333333,0.0,0.0,0.0,0.0,0.0,0.0,0.0,0.0,0.0,1100.0,360.0,650,60.0,WQ,,FCC,FCC_SS,"The alloy CoCrNi contains 3 elemental compositions: Co (0.333333333), Cr (0.333333333), Ni (0.333333333) and with heat treatment -  undergone homogenization process at 1100.0°C, for 360.0 minutes,, undergone annealing process at 650°C, for 60.0 minutes,, and undergone quenching process (WQ),,showing a FCC microstructure and FCC_SS phases.",,10.1016/j.intermet.2019.106578
CoCrNi,0.0,0.333333333,0.333333333,0.0,0.333333333,0.0,0.0,0.0,0.0,0.0,0.0,0.0,0.0,0.0,1100.0,360.0,700,60.0,WQ,,FCC,FCC_SS,"The alloy CoCrNi contains 3 elemental compositions: Co (0.333333333), Cr (0.333333333), Ni (0.333333333) and with heat treatment -  undergone homogenization process at 1100.0°C, for 360.0 minutes,, undergone annealing process at 700°C, for 60.0 minutes,, and undergone quenching process (WQ),,showing a FCC microstructure and FCC_SS phases.",,10.1016/j.intermet.2019.106578
CoCrNi,0.0,0.333333333,0.333333333,0.0,0.333333333,0.0,0.0,0.0,0.0,0.0,0.0,0.0,0.0,0.0,1100.0,360.0,800,60.0,WQ,,FCC,FCC_SS,"The alloy CoCrNi contains 3 elemental compositions: Co (0.333333333), Cr (0.333333333), Ni (0.333333333) and with heat treatment -  undergone homogenization process at 1100.0°C, for 360.0 minutes,, undergone annealing process at 800°C, for 60.0 minutes,, and undergone quenching process (WQ),,showing a FCC microstructure and FCC_SS phases.",,10.1016/j.intermet.2019.106578
CoCrNi,0.0,0.333333333,0.333333333,0.0,0.333333333,0.0,0.0,0.0,0.0,0.0,0.0,0.0,0.0,0.0,1100.0,360.0,900,60.0,WQ,,FCC,FCC_SS,"The alloy CoCrNi contains 3 elemental compositions: Co (0.333333333), Cr (0.333333333), Ni (0.333333333) and with heat treatment -  undergone homogenization process at 1100.0°C, for 360.0 minutes,, undergone annealing process at 900°C, for 60.0 minutes,, and undergone quenching process (WQ),,showing a FCC microstructure and FCC_SS phases.",,10.1016/j.intermet.2019.106578
CoCrNi,0.0,0.333333333,0.333333333,0.0,0.333333333,0.0,0.0,0.0,0.0,0.0,0.0,0.0,0.0,0.0,1100.0,360.0,110,60.0,WQ,,FCC,FCC_SS,"The alloy CoCrNi contains 3 elemental compositions: Co (0.333333333), Cr (0.333333333), Ni (0.333333333) and with heat treatment -  undergone homogenization process at 1100.0°C, for 360.0 minutes,, undergone annealing process at 110°C, for 60.0 minutes,, and undergone quenching process (WQ),,showing a FCC microstructure and FCC_SS phases.",,10.1016/j.intermet.2019.106578
V10Cr15Mn5Fe35Co10Ni25,0.0,0.1,0.15,0.35,0.25,0.0,0.05,0.0,0.1,0.0,0.0,0.0,0.0,0.0,1100.0,360.0,900,10.0,,,FCC,FCC_SS,"The alloy V10Cr15Mn5Fe35Co10Ni25 contains 6 elemental compositions: Co (0.1), Cr (0.15), Fe (0.35), Ni (0.25), Mn (0.05), V (0.1) and with heat treatment -  undergone homogenization process at 1100.0°C, for 360.0 minutes,, undergone annealing process at 900°C, for 10.0 minutes,,showing a FCC microstructure and FCC_SS phases.",,10.1016/j.msea.2018.12.077
V10Cr15Mn5Fe35Co10Ni25,0.0,0.1,0.15,0.35,0.25,0.0,0.05,0.0,0.1,0.0,0.0,0.0,0.0,0.0,1100.0,360.0,900,30.0,,,FCC,FCC_SS,"The alloy V10Cr15Mn5Fe35Co10Ni25 contains 6 elemental compositions: Co (0.1), Cr (0.15), Fe (0.35), Ni (0.25), Mn (0.05), V (0.1) and with heat treatment -  undergone homogenization process at 1100.0°C, for 360.0 minutes,, undergone annealing process at 900°C, for 30.0 minutes,,showing a FCC microstructure and FCC_SS phases.",,10.1016/j.msea.2018.12.077
V10Cr15Mn5Fe35Co10Ni25,0.0,0.1,0.15,0.35,0.25,0.0,0.05,0.0,0.1,0.0,0.0,0.0,0.0,0.0,1100.0,360.0,900,60.0,,,FCC,FCC_SS,"The alloy V10Cr15Mn5Fe35Co10Ni25 contains 6 elemental compositions: Co (0.1), Cr (0.15), Fe (0.35), Ni (0.25), Mn (0.05), V (0.1) and with heat treatment -  undergone homogenization process at 1100.0°C, for 360.0 minutes,, undergone annealing process at 900°C, for 60.0 minutes,,showing a FCC microstructure and FCC_SS phases.",,10.1016/j.msea.2018.12.077
V10Cr15Mn5Fe35Co10Ni25,0.0,0.1,0.15,0.35,0.25,0.0,0.05,0.0,0.1,0.0,0.0,0.0,0.0,0.0,1100.0,360.0,1100,60.0,,,FCC,FCC_SS,"The alloy V10Cr15Mn5Fe35Co10Ni25 contains 6 elemental compositions: Co (0.1), Cr (0.15), Fe (0.35), Ni (0.25), Mn (0.05), V (0.1) and with heat treatment -  undergone homogenization process at 1100.0°C, for 360.0 minutes,, undergone annealing process at 1100°C, for 60.0 minutes,,showing a FCC microstructure and FCC_SS phases.",,10.1016/j.msea.2018.12.077
TiZrNbV,0.0,0.0,0.0,0.0,0.0,0.0,0.0,0.25,0.25,0.25,0.0,0.25,0.0,0.0,,,,,,,BCC,BCC_SS,"The alloy TiZrNbV contains 4 elemental compositions: Ti (0.25), V (0.25), Nb (0.25), Zr (0.25) and without heat treatment,showing a BCC microstructure and BCC_SS phases.",,10.1016/j.matdes.2015.06.072
TiZrNbVMo1.7,0.0,0.0,0.0,0.0,0.0,0.0,0.0,0.175438596,0.175438596,0.175438596,0.298245614,0.175438596,0.0,0.0,,,,,,,BCC,BCC_SS,"The alloy TiZrNbVMo1.7 contains 5 elemental compositions: Ti (0.175438596), V (0.175438596), Nb (0.175438596), Mo (0.298245614), Zr (0.175438596) and without heat treatment,showing a BCC microstructure and BCC_SS phases.",,10.1016/j.matdes.2015.06.072
TiZrNbVMo2.0,0.0,0.0,0.0,0.0,0.0,0.0,0.0,0.166666667,0.166666667,0.166666667,0.333333333,0.166666667,0.0,0.0,,,,,,,BCC,BCC_SS,"The alloy TiZrNbVMo2.0 contains 5 elemental compositions: Ti (0.166666667), V (0.166666667), Nb (0.166666667), Mo (0.333333333), Zr (0.166666667) and without heat treatment,showing a BCC microstructure and BCC_SS phases.",,10.1016/j.matdes.2015.06.072
CoCrCuFeNiTi0.8,0.0,0.208333333,0.208333333,0.208333333,0.208333333,0.0,0.0,0.166666667,0.0,0.0,0.0,0.0,0.0,0.0,,,,,,,FCC + Im,Im,"The alloy CoCrCuFeNiTi0.8 contains 5 elemental compositions: Co (0.208333333), Cr (0.208333333), Fe (0.208333333), Ni (0.208333333), Ti (0.166666667) and without heat treatment,showing a FCC and Im microstructure and Im phases.",,10.1016/j.intermet.2006.08.005
CrFeCoNiCuTi0.5,0.0,0.181818182,0.181818182,0.181818182,0.181818182,0.181818182,0.0,0.090909091,0.0,0.0,0.0,0.0,0.0,0.0,,,,,,,FCC + Im,Im,"The alloy CrFeCoNiCuTi0.5 contains 6 elemental compositions: Co (0.181818182), Cr (0.181818182), Fe (0.181818182), Ni (0.181818182), Cu (0.181818182), Ti (0.090909091) and without heat treatment,showing a FCC and Im microstructure and Im phases.",,10.1016/j.intermet.2006.08.005
CrFeCoNiCu,0.0,0.2,0.2,0.2,0.2,0.2,0.0,0.0,0.0,0.0,0.0,0.0,0.0,0.0,,,,,,,FCC,FCC_SS,"The alloy CrFeCoNiCu contains 5 elemental compositions: Co (0.2), Cr (0.2), Fe (0.2), Ni (0.2), Cu (0.2) and without heat treatment,showing a FCC microstructure and FCC_SS phases.",,10.1016/j.intermet.2006.08.005
Cu0.25AlCoCrFeNiTi0.5,0.173913043,0.173913043,0.173913043,0.173913043,0.173913043,0.043478261,0.0,0.086956522,0.0,0.0,0.0,0.0,0.0,0.0,,,,,,,BCC,BCC_SS,"The alloy Cu0.25AlCoCrFeNiTi0.5 contains 7 elemental compositions: Al (0.173913043), Co (0.173913043), Cr (0.173913043), Fe (0.173913043), Ni (0.173913043), Cu (0.043478261), Ti (0.086956522) and without heat treatment,showing a BCC microstructure and BCC_SS phases.",,10.1016/j.jallcom.2007.11.110
Cu0.5AlCoCrFeNiTi0.5,0.166666667,0.166666667,0.166666667,0.166666667,0.166666667,0.083333333,0.0,0.083333333,0.0,0.0,0.0,0.0,0.0,0.0,,,,,,,BCC,BCC_SS,"The alloy Cu0.5AlCoCrFeNiTi0.5 contains 7 elemental compositions: Al (0.166666667), Co (0.166666667), Cr (0.166666667), Fe (0.166666667), Ni (0.166666667), Cu (0.083333333), Ti (0.083333333) and without heat treatment,showing a BCC microstructure and BCC_SS phases.",,10.1016/j.jallcom.2007.11.110
HfNbTaTiZr,0.0,0.0,0.0,0.0,0.0,0.0,0.0,0.2,0.0,0.2,0.0,0.2,0.2,0.2,,,,,,,BCC,BCC_SS,"The alloy HfNbTaTiZr contains 5 elemental compositions: Ti (0.2), Nb (0.2), Zr (0.2), Hf (0.2), Ta (0.2) and without heat treatment,showing a BCC microstructure and BCC_SS phases.",,10.3390/e21020114
NbTaTiZr,0.0,0.0,0.0,0.0,0.0,0.0,0.0,0.25,0.0,0.25,0.0,0.25,0.0,0.25,,,,,,,BCC,BCC_SS,"The alloy NbTaTiZr contains 4 elemental compositions: Ti (0.25), Nb (0.25), Zr (0.25), Ta (0.25) and without heat treatment,showing a BCC microstructure and BCC_SS phases.",,10.3390/e21020114
NbTiZr,0.0,0.0,0.0,0.0,0.0,0.0,0.0,0.333333333,0.0,0.333333333,0.0,0.333333333,0.0,0.0,,,,,,,BCC,BCC_SS,"The alloy NbTiZr contains 3 elemental compositions: Ti (0.333333333), Nb (0.333333333), Zr (0.333333333) and without heat treatment,showing a BCC microstructure and BCC_SS phases.",,10.3390/e21020114
HfNbTaZr,0.0,0.0,0.0,0.0,0.0,0.0,0.0,0.0,0.0,0.25,0.0,0.25,0.25,0.25,,,1800,1440.0,,,BCC,BCC_SS,"The alloy HfNbTaZr contains 4 elemental compositions: Nb (0.25), Zr (0.25), Hf (0.25), Ta (0.25) and with heat treatment -  undergone annealing process at 1800°C, for 1440.0 minutes,,showing a BCC microstructure and BCC_SS phases.",,10.1016/j.actamat.2016.01.018
CoCrCuFeNiTi,0.0,0.2,0.2,0.2,0.2,0.0,0.0,0.2,0.0,0.0,0.0,0.0,0.0,0.0,,,,,,,FCC + Im,Im,"The alloy CoCrCuFeNiTi contains 5 elemental compositions: Co (0.2), Cr (0.2), Fe (0.2), Ni (0.2), Ti (0.2) and without heat treatment,showing a FCC and Im microstructure and Im phases.",,10.1016/j.intermet.2006.08.005
AlCrFeCoNiCu,0.166666667,0.166666667,0.166666667,0.166666667,0.166666667,0.166666667,0.0,0.0,0.0,0.0,0.0,0.0,0.0,0.0,,,,,,,FCC + BCC,FCC_PLUS_BCC,"The alloy AlCrFeCoNiCu contains 6 elemental compositions: Al (0.166666667), Co (0.166666667), Cr (0.166666667), Fe (0.166666667), Ni (0.166666667), Cu (0.166666667) and without heat treatment,showing a FCC and BCC microstructure and FCC_PLUS_BCC phases.",,10.1016/j.msea.2008.08.025
AlCrFeCoNiCuMn,0.142857143,0.142857143,0.142857143,0.142857143,0.142857143,0.142857143,0.142857143,0.0,0.0,0.0,0.0,0.0,0.0,0.0,,,,,,,FCC + BCC + Im,Im,"The alloy AlCrFeCoNiCuMn contains 7 elemental compositions: Al (0.142857143), Co (0.142857143), Cr (0.142857143), Fe (0.142857143), Ni (0.142857143), Cu (0.142857143), Mn (0.142857143) and without heat treatment,showing a FCC and BCC and Im microstructure and Im phases.",,10.1016/j.msea.2008.08.025
AlCrFeCoNiCuTi,0.142857143,0.142857143,0.142857143,0.142857143,0.142857143,0.142857143,0.0,0.142857143,0.0,0.0,0.0,0.0,0.0,0.0,,,,,,,FCC + BCC,FCC_PLUS_BCC,"The alloy AlCrFeCoNiCuTi contains 7 elemental compositions: Al (0.142857143), Co (0.142857143), Cr (0.142857143), Fe (0.142857143), Ni (0.142857143), Cu (0.142857143), Ti (0.142857143) and without heat treatment,showing a FCC and BCC microstructure and FCC_PLUS_BCC phases.",,10.1016/j.msea.2008.08.025
AlCrFeCoNiCuV,0.142857143,0.142857143,0.142857143,0.142857143,0.142857143,0.142857143,0.0,0.0,0.142857143,0.0,0.0,0.0,0.0,0.0,,,,,,,FCC + BCC,FCC_PLUS_BCC,"The alloy AlCrFeCoNiCuV contains 7 elemental compositions: Al (0.142857143), Co (0.142857143), Cr (0.142857143), Fe (0.142857143), Ni (0.142857143), Cu (0.142857143), V (0.142857143) and without heat treatment,showing a FCC and BCC microstructure and FCC_PLUS_BCC phases.",,10.1016/j.msea.2008.08.025
Co25Ni25Fe25Al7.5Cu17.5,0.075,0.25,0.0,0.25,0.25,0.175,0.0,0.0,0.0,0.0,0.0,0.0,0.0,0.0,,,,,,,FCC,FCC_SS,"The alloy Co25Ni25Fe25Al7.5Cu17.5 contains 5 elemental compositions: Al (0.075), Co (0.25), Fe (0.25), Ni (0.25), Cu (0.175) and without heat treatment,showing a FCC microstructure and FCC_SS phases.",,10.1016/j.actamat.2016.01.050
CoCrFeMnNi,0.0,0.2,0.2,0.2,0.2,0.0,0.2,0.0,0.0,0.0,0.0,0.0,0.0,0.0,1100.0,360.0,800,60.0,WQ,CW,FCC,FCC_SS,"The alloy CoCrFeMnNi contains 5 elemental compositions: Co (0.2), Cr (0.2), Fe (0.2), Ni (0.2), Mn (0.2) and with heat treatment -  undergone homogenization process at 1100.0°C, for 360.0 minutes,, undergone annealing process at 800°C, for 60.0 minutes,, and undergone quenching process (WQ),, with an HPR (Hot Plasticity Ratio) value of CW,showing a FCC microstructure and FCC_SS phases.",,10.3390/e20120967
V10Cr10Fe45Co10Ni25,0.0,0.1,0.1,0.45,0.25,0.0,0.0,0.0,0.1,0.0,0.0,0.0,0.0,0.0,1100.0,360.0,900,10.0,WQ,CR,FCC,FCC_SS,"The alloy V10Cr10Fe45Co10Ni25 contains 5 elemental compositions: Co (0.1), Cr (0.1), Fe (0.45), Ni (0.25), V (0.1) and with heat treatment -  undergone homogenization process at 1100.0°C, for 360.0 minutes,, undergone annealing process at 900°C, for 10.0 minutes,, and undergone quenching process (WQ),, with an HPR (Hot Plasticity Ratio) value of CR,showing a FCC microstructure and FCC_SS phases.",,10.1038/s41598-019-39570-y
V10Cr10Fe45Co20Ni15,0.0,0.2,0.1,0.45,0.15,0.0,0.0,0.0,0.1,0.0,0.0,0.0,0.0,0.0,1100.0,360.0,900,10.0,WQ,CR,FCC,FCC_SS,"The alloy V10Cr10Fe45Co20Ni15 contains 5 elemental compositions: Co (0.2), Cr (0.1), Fe (0.45), Ni (0.15), V (0.1) and with heat treatment -  undergone homogenization process at 1100.0°C, for 360.0 minutes,, undergone annealing process at 900°C, for 10.0 minutes,, and undergone quenching process (WQ),, with an HPR (Hot Plasticity Ratio) value of CR,showing a FCC microstructure and FCC_SS phases.",,10.1038/s41598-019-39570-y
V10Cr10Fe45Co30Ni5,0.0,0.3,0.1,0.45,0.05,0.0,0.0,0.0,0.1,0.0,0.0,0.0,0.0,0.0,1100.0,360.0,900,10.0,WQ,CR,FCC + BCC,FCC_PLUS_BCC,"The alloy V10Cr10Fe45Co30Ni5 contains 5 elemental compositions: Co (0.3), Cr (0.1), Fe (0.45), Ni (0.05), V (0.1) and with heat treatment -  undergone homogenization process at 1100.0°C, for 360.0 minutes,, undergone annealing process at 900°C, for 10.0 minutes,, and undergone quenching process (WQ),, with an HPR (Hot Plasticity Ratio) value of CR,showing a FCC and BCC microstructure and FCC_PLUS_BCC phases.",,10.1038/s41598-019-39570-y
V10Cr10Fe45Co35Ni0,0.0,0.35,0.1,0.45,0.0,0.0,0.0,0.0,0.1,0.0,0.0,0.0,0.0,0.0,1100.0,360.0,900,10.0,WQ,CR,FCC + BCC,FCC_PLUS_BCC,"The alloy V10Cr10Fe45Co35Ni0 contains 4 elemental compositions: Co (0.35), Cr (0.1), Fe (0.45), V (0.1) and with heat treatment -  undergone homogenization process at 1100.0°C, for 360.0 minutes,, undergone annealing process at 900°C, for 10.0 minutes,, and undergone quenching process (WQ),, with an HPR (Hot Plasticity Ratio) value of CR,showing a FCC and BCC microstructure and FCC_PLUS_BCC phases.",,10.1038/s41598-019-39570-y
V10Cr10Fe45Co10Ni25,0.0,0.1,0.1,0.45,0.25,0.0,0.0,0.0,0.1,0.0,0.0,0.0,0.0,0.0,1100.0,360.0,900,10.0,WQ,CR,FCC,FCC_SS,"The alloy V10Cr10Fe45Co10Ni25 contains 5 elemental compositions: Co (0.1), Cr (0.1), Fe (0.45), Ni (0.25), V (0.1) and with heat treatment -  undergone homogenization process at 1100.0°C, for 360.0 minutes,, undergone annealing process at 900°C, for 10.0 minutes,, and undergone quenching process (WQ),, with an HPR (Hot Plasticity Ratio) value of CR,showing a FCC microstructure and FCC_SS phases.",,10.1038/s41598-019-39570-y
V10Cr10Fe45Co20Ni15,0.0,0.2,0.1,0.45,0.15,0.0,0.0,0.0,0.1,0.0,0.0,0.0,0.0,0.0,1100.0,360.0,900,10.0,WQ,CR,FCC,FCC_SS,"The alloy V10Cr10Fe45Co20Ni15 contains 5 elemental compositions: Co (0.2), Cr (0.1), Fe (0.45), Ni (0.15), V (0.1) and with heat treatment -  undergone homogenization process at 1100.0°C, for 360.0 minutes,, undergone annealing process at 900°C, for 10.0 minutes,, and undergone quenching process (WQ),, with an HPR (Hot Plasticity Ratio) value of CR,showing a FCC microstructure and FCC_SS phases.",,10.1038/s41598-019-39570-y
V10Cr10Fe45Co30Ni5,0.0,0.3,0.1,0.45,0.05,0.0,0.0,0.0,0.1,0.0,0.0,0.0,0.0,0.0,1100.0,360.0,900,10.0,WQ,CR,FCC + BCC,FCC_PLUS_BCC,"The alloy V10Cr10Fe45Co30Ni5 contains 5 elemental compositions: Co (0.3), Cr (0.1), Fe (0.45), Ni (0.05), V (0.1) and with heat treatment -  undergone homogenization process at 1100.0°C, for 360.0 minutes,, undergone annealing process at 900°C, for 10.0 minutes,, and undergone quenching process (WQ),, with an HPR (Hot Plasticity Ratio) value of CR,showing a FCC and BCC microstructure and FCC_PLUS_BCC phases.",,10.1038/s41598-019-39570-y
V10Cr10Fe45Co35Ni0,0.0,0.35,0.1,0.45,0.0,0.0,0.0,0.0,0.1,0.0,0.0,0.0,0.0,0.0,1100.0,360.0,900,10.0,WQ,CR,FCC + BCC,FCC_PLUS_BCC,"The alloy V10Cr10Fe45Co35Ni0 contains 4 elemental compositions: Co (0.35), Cr (0.1), Fe (0.45), V (0.1) and with heat treatment -  undergone homogenization process at 1100.0°C, for 360.0 minutes,, undergone annealing process at 900°C, for 10.0 minutes,, and undergone quenching process (WQ),, with an HPR (Hot Plasticity Ratio) value of CR,showing a FCC and BCC microstructure and FCC_PLUS_BCC phases.",,10.1038/s41598-019-39570-y
HfNbTiVZr,0.0,0.0,0.0,0.0,0.0,0.0,0.0,0.2,0.2,0.2,0.0,0.2,0.2,0.0,,,,,,,BCC,BCC_SS,"The alloy HfNbTiVZr contains 5 elemental compositions: Ti (0.2), V (0.2), Nb (0.2), Zr (0.2), Hf (0.2) and without heat treatment,showing a BCC microstructure and BCC_SS phases.",,10.3390/ma11020208
CrNbTiZr,0.0,0.0,0.25,0.0,0.0,0.0,0.0,0.25,0.0,0.25,0.0,0.25,0.0,0.0,,,,,,,BCC,BCC_SS,"The alloy CrNbTiZr contains 4 elemental compositions: Cr (0.25), Ti (0.25), Nb (0.25), Zr (0.25) and without heat treatment,showing a BCC microstructure and BCC_SS phases.",,10.3390/ma11020208
HfMoNbTiZr,0.0,0.0,0.0,0.0,0.0,0.0,0.0,0.2,0.0,0.2,0.2,0.2,0.2,0.0,,,,,,,BCC,BCC_SS,"The alloy HfMoNbTiZr contains 5 elemental compositions: Ti (0.2), Nb (0.2), Mo (0.2), Zr (0.2), Hf (0.2) and without heat treatment,showing a BCC microstructure and BCC_SS phases.",,10.3390/ma11020208
ZrTiHfV0.5Nb0.5,0.0,0.0,0.0,0.0,0.0,0.0,0.0,0.25,0.125,0.125,0.0,0.25,0.25,0.0,,,,,,,BCC,BCC_SS,"The alloy ZrTiHfV0.5Nb0.5 contains 5 elemental compositions: Ti (0.25), V (0.125), Nb (0.125), Zr (0.25), Hf (0.25) and without heat treatment,showing a BCC microstructure and BCC_SS phases.",,10.3390/ma11020208
Zr2.0TiHfVNb2.0,0.0,0.0,0.0,0.0,0.0,0.0,0.0,0.142857143,0.142857143,0.285714286,0.0,0.285714286,0.142857143,0.0,,,,,,,BCC,BCC_SS,"The alloy Zr2.0TiHfVNb2.0 contains 5 elemental compositions: Ti (0.142857143), V (0.142857143), Nb (0.285714286), Zr (0.285714286), Hf (0.142857143) and without heat treatment,showing a BCC microstructure and BCC_SS phases.",,10.3390/ma11020208
ZrTiHfNb0.5Mo0.5,0.0,0.0,0.0,0.0,0.0,0.0,0.0,0.25,0.0,0.125,0.125,0.25,0.25,0.0,,,,,,,BCC,BCC_SS,"The alloy ZrTiHfNb0.5Mo0.5 contains 5 elemental compositions: Ti (0.25), Nb (0.125), Mo (0.125), Zr (0.25), Hf (0.25) and without heat treatment,showing a BCC microstructure and BCC_SS phases.",,10.3390/ma11020208
ZrTiHfNb0.5Ta0.5,0.0,0.0,0.0,0.0,0.0,0.0,0.0,0.25,0.0,0.125,0.0,0.25,0.25,0.125,,,,,,,BCC,BCC_SS,"The alloy ZrTiHfNb0.5Ta0.5 contains 5 elemental compositions: Ti (0.25), Nb (0.125), Zr (0.25), Hf (0.25), Ta (0.125) and without heat treatment,showing a BCC microstructure and BCC_SS phases.",,10.3390/ma11020208
HfNbTiVZr,0.0,0.0,0.0,0.0,0.0,0.0,0.0,0.2,0.2,0.2,0.0,0.2,0.2,0.0,,,,,,,BCC,BCC_SS,"The alloy HfNbTiVZr contains 5 elemental compositions: Ti (0.2), V (0.2), Nb (0.2), Zr (0.2), Hf (0.2) and without heat treatment,showing a BCC microstructure and BCC_SS phases.",,10.3390/ma11020208
Re10Nb30Ti30Zr30,0.0,0.0,0.0,0.0,0.0,0.0,0.0,0.3,0.0,0.3,0.0,0.3,0.0,0.0,1400.0,120.0,1400,360.0,20 K/min,,BCC + Im,Im,"The alloy Re10Nb30Ti30Zr30 contains 3 elemental compositions: Ti (0.3), Nb (0.3), Zr (0.3) and with heat treatment -  undergone homogenization process at 1400.0°C, for 120.0 minutes,, undergone annealing process at 1400°C, for 360.0 minutes,, and undergone quenching process (20 K/min),,showing a BCC and Im microstructure and Im phases.",,10.1016/j.jallcom.2018.12.325
NbTiZr,0.0,0.0,0.0,0.0,0.0,0.0,0.0,0.333333333,0.0,0.333333333,0.0,0.333333333,0.0,0.0,1400.0,120.0,1400,360.0,20 K/min,,BCC,BCC_SS,"The alloy NbTiZr contains 3 elemental compositions: Ti (0.333333333), Nb (0.333333333), Zr (0.333333333) and with heat treatment -  undergone homogenization process at 1400.0°C, for 120.0 minutes,, undergone annealing process at 1400°C, for 360.0 minutes,, and undergone quenching process (20 K/min),,showing a BCC microstructure and BCC_SS phases.",,10.1016/j.jallcom.2018.12.325
Ta10Nb30Ti30Zr30,0.0,0.0,0.0,0.0,0.0,0.0,0.0,0.3,0.0,0.3,0.0,0.3,0.0,0.1,1400.0,120.0,1400,360.0,20 K/min,,BCC,BCC_SS,"The alloy Ta10Nb30Ti30Zr30 contains 4 elemental compositions: Ti (0.3), Nb (0.3), Zr (0.3), Ta (0.1) and with heat treatment -  undergone homogenization process at 1400.0°C, for 120.0 minutes,, undergone annealing process at 1400°C, for 360.0 minutes,, and undergone quenching process (20 K/min),,showing a BCC microstructure and BCC_SS phases.",,10.1016/j.jallcom.2018.12.325
Cr10Nb30Ti30Zr30,0.0,0.0,0.1,0.0,0.0,0.0,0.0,0.3,0.0,0.3,0.0,0.3,0.0,0.0,1400.0,120.0,1400,360.0,20 K/min,,BCC,BCC_SS,"The alloy Cr10Nb30Ti30Zr30 contains 4 elemental compositions: Cr (0.1), Ti (0.3), Nb (0.3), Zr (0.3) and with heat treatment -  undergone homogenization process at 1400.0°C, for 120.0 minutes,, undergone annealing process at 1400°C, for 360.0 minutes,, and undergone quenching process (20 K/min),,showing a BCC microstructure and BCC_SS phases.",,10.1016/j.jallcom.2018.12.325
Re10Nb30Ti30Zr30,0.0,0.0,0.0,0.0,0.0,0.0,0.0,0.3,0.0,0.3,0.0,0.3,0.0,0.0,1400.0,120.0,1400,360.0,20 K/min,,BCC + Im,Im,"The alloy Re10Nb30Ti30Zr30 contains 3 elemental compositions: Ti (0.3), Nb (0.3), Zr (0.3) and with heat treatment -  undergone homogenization process at 1400.0°C, for 120.0 minutes,, undergone annealing process at 1400°C, for 360.0 minutes,, and undergone quenching process (20 K/min),,showing a BCC and Im microstructure and Im phases.",,10.1016/j.jallcom.2018.12.325
NbTiZr,0.0,0.0,0.0,0.0,0.0,0.0,0.0,0.333333333,0.0,0.333333333,0.0,0.333333333,0.0,0.0,1400.0,120.0,1400,360.0,20 K/min,,BCC,BCC_SS,"The alloy NbTiZr contains 3 elemental compositions: Ti (0.333333333), Nb (0.333333333), Zr (0.333333333) and with heat treatment -  undergone homogenization process at 1400.0°C, for 120.0 minutes,, undergone annealing process at 1400°C, for 360.0 minutes,, and undergone quenching process (20 K/min),,showing a BCC microstructure and BCC_SS phases.",,10.1016/j.jallcom.2018.12.325
Ta10Nb30Ti30Zr30,0.0,0.0,0.0,0.0,0.0,0.0,0.0,0.3,0.0,0.3,0.0,0.3,0.0,0.1,1400.0,120.0,1400,360.0,20 K/min,,BCC,BCC_SS,"The alloy Ta10Nb30Ti30Zr30 contains 4 elemental compositions: Ti (0.3), Nb (0.3), Zr (0.3), Ta (0.1) and with heat treatment -  undergone homogenization process at 1400.0°C, for 120.0 minutes,, undergone annealing process at 1400°C, for 360.0 minutes,, and undergone quenching process (20 K/min),,showing a BCC microstructure and BCC_SS phases.",,10.1016/j.jallcom.2018.12.325
Cr10Nb30Ti30Zr30,0.0,0.0,0.1,0.0,0.0,0.0,0.0,0.3,0.0,0.3,0.0,0.3,0.0,0.0,1400.0,120.0,1400,360.0,20 K/min,,BCC,BCC_SS,"The alloy Cr10Nb30Ti30Zr30 contains 4 elemental compositions: Cr (0.1), Ti (0.3), Nb (0.3), Zr (0.3) and with heat treatment -  undergone homogenization process at 1400.0°C, for 120.0 minutes,, undergone annealing process at 1400°C, for 360.0 minutes,, and undergone quenching process (20 K/min),,showing a BCC microstructure and BCC_SS phases.",,10.1016/j.jallcom.2018.12.325
Re10Nb30Ti30Zr30,0.0,0.0,0.0,0.0,0.0,0.0,0.0,0.3,0.0,0.3,0.0,0.3,0.0,0.0,1400.0,120.0,1400,360.0,20 K/min,,BCC + Im,Im,"The alloy Re10Nb30Ti30Zr30 contains 3 elemental compositions: Ti (0.3), Nb (0.3), Zr (0.3) and with heat treatment -  undergone homogenization process at 1400.0°C, for 120.0 minutes,, undergone annealing process at 1400°C, for 360.0 minutes,, and undergone quenching process (20 K/min),,showing a BCC and Im microstructure and Im phases.",,10.1016/j.jallcom.2018.12.325
NbTiZr,0.0,0.0,0.0,0.0,0.0,0.0,0.0,0.333333333,0.0,0.333333333,0.0,0.333333333,0.0,0.0,1400.0,120.0,1400,360.0,20 K/min,,BCC,BCC_SS,"The alloy NbTiZr contains 3 elemental compositions: Ti (0.333333333), Nb (0.333333333), Zr (0.333333333) and with heat treatment -  undergone homogenization process at 1400.0°C, for 120.0 minutes,, undergone annealing process at 1400°C, for 360.0 minutes,, and undergone quenching process (20 K/min),,showing a BCC microstructure and BCC_SS phases.",,10.1016/j.jallcom.2018.12.325
Ta10Nb30Ti30Zr30,0.0,0.0,0.0,0.0,0.0,0.0,0.0,0.3,0.0,0.3,0.0,0.3,0.0,0.1,1400.0,120.0,1400,360.0,20 K/min,,BCC,BCC_SS,"The alloy Ta10Nb30Ti30Zr30 contains 4 elemental compositions: Ti (0.3), Nb (0.3), Zr (0.3), Ta (0.1) and with heat treatment -  undergone homogenization process at 1400.0°C, for 120.0 minutes,, undergone annealing process at 1400°C, for 360.0 minutes,, and undergone quenching process (20 K/min),,showing a BCC microstructure and BCC_SS phases.",,10.1016/j.jallcom.2018.12.325
Cr10Nb30Ti30Zr30,0.0,0.0,0.1,0.0,0.0,0.0,0.0,0.3,0.0,0.3,0.0,0.3,0.0,0.0,1400.0,120.0,1400,360.0,20 K/min,,BCC,BCC_SS,"The alloy Cr10Nb30Ti30Zr30 contains 4 elemental compositions: Cr (0.1), Ti (0.3), Nb (0.3), Zr (0.3) and with heat treatment -  undergone homogenization process at 1400.0°C, for 120.0 minutes,, undergone annealing process at 1400°C, for 360.0 minutes,, and undergone quenching process (20 K/min),,showing a BCC microstructure and BCC_SS phases.",,10.1016/j.jallcom.2018.12.325
