Repository: sandeepangh782/RAG---High-Entropy-alloys

# RAG - High-Entropy-alloys
Prediction of phases in high-entropy alloys using LLMs

File: alloys_with_description.csv (part 11 of 14)
Alloy,Al,Co,Cr,Fe,Ni,Cu,Mn,Ti,V,Nb,Mo,Zr,Hf,Ta,Homogenization_Temp,Homogenization_Time,Annealing_Temp,Annealing_Time_(min),Quenching,HPR,Microstructure,Phases,alloy_description,Unnamed: 24,References
Re10Nb30Ti30Zr30,0.0,0.0,0.0,0.0,0.0,0.0,0.0,0.3,0.0,0.3,0.0,0.3,0.0,0.0,1400.0,120.0,1400,360.0,20 K/min,,BCC + Im,Im,"The alloy Re10Nb30Ti30Zr30 contains 3 elemental compositions: Ti (0.3), Nb (0.3), Zr (0.3) and with heat treatment -  undergone homogenization process at 1400.0°C, for 120.0 minutes,, undergone annealing process at 1400°C, for 360.0 minutes,, and undergone quenching process (20 K/min),,showing a BCC and Im microstructure and Im phases.",,10.1016/j.jallcom.2018.12.325
VCrFeTa0.3W0.3,0.0,0.0,0.277777778,0.277777778,0.0,0.0,0.0,0.0,0.277777778,0.0,0.0,0.0,0.0,0.083333333,,,800,1500.0,WQ,,BCC,BCC_SS,"The alloy VCrFeTa0.3W0.3 contains 4 elemental compositions: Cr (0.277777778), Fe (0.277777778), V (0.277777778), Ta (0.083333333) and with heat treatment -  undergone annealing process at 800°C, for 1500.0 minutes,, and undergone quenching process (WQ),,showing a BCC microstructure and BCC_SS phases.",,10.3390/e20120951
CrFeTaVW,0.0,0.0,0.25,0.25,0.0,0.0,0.0,0.0,0.25,0.0,0.0,0.0,0.0,0.0,,,800,1500.0,WQ,,BCC + Im,Im,"The alloy CrFeTaVW contains 3 elemental compositions: Cr (0.25), Fe (0.25), V (0.25) and with heat treatment -  undergone annealing process at 800°C, for 1500.0 minutes,, and undergone quenching process (WQ),,showing a BCC and Im microstructure and Im phases.",,10.3390/e20120951
HfMoNbTaTiZr,0.0,0.0,0.0,0.0,0.0,0.0,0.0,0.166666667,0.0,0.166666667,0.166666667,0.166666667,0.166666667,0.166666667,,,,,,,BCC + Im,Im,"The alloy HfMoNbTaTiZr contains 6 elemental compositions: Ti (0.166666667), Nb (0.166666667), Mo (0.166666667), Zr (0.166666667), Hf (0.166666667), Ta (0.166666667) and without heat treatment,showing a BCC and Im microstructure and Im phases.",,10.3390/e21010015
HfMoTaTiZr,0.0,0.0,0.0,0.0,0.0,0.0,0.0,0.2,0.0,0.0,0.2,0.2,0.2,0.2,,,,,,,BCC,BCC_SS,"The alloy HfMoTaTiZr contains 5 elemental compositions: Ti (0.2), Mo (0.2), Zr (0.2), Hf (0.2), Ta (0.2) and without heat treatment,showing a BCC microstructure and BCC_SS phases.",,10.3390/e21010015
HfMoNbTaZr,0.0,0.0,0.0,0.0,0.0,0.0,0.0,0.0,0.0,0.2,0.2,0.2,0.2,0.2,,,,,,,BCC,BCC_SS,"The alloy HfMoNbTaZr contains 5 elemental compositions: Nb (0.2), Mo (0.2), Zr (0.2), Hf (0.2), Ta (0.2) and without heat treatment,showing a BCC microstructure and BCC_SS phases.",,10.3390/e21010015
HfMoNbTaTi,0.0,0.0,0.0,0.0,0.0,0.0,0.0,0.2,0.0,0.2,0.2,0.0,0.2,0.2,,,,,,,BCC,BCC_SS,"The alloy HfMoNbTaTi contains 5 elemental compositions: Ti (0.2), Nb (0.2), Mo (0.2), Hf (0.2), Ta (0.2) and without heat treatment,showing a BCC microstructure and BCC_SS phases.",,10.3390/e21010015
HfMoNbTaTiZr,0.0,0.0,0.0,0.0,0.0,0.0,0.0,0.166666667,0.0,0.166666667,0.166666667,0.166666667,0.166666667,0.166666667,,,,,,,BCC + Im,Im,"The alloy HfMoNbTaTiZr contains 6 elemental compositions: Ti (0.166666667), Nb (0.166666667), Mo (0.166666667), Zr (0.166666667), Hf (0.166666667), Ta (0.166666667) and without heat treatment,showing a BCC and Im microstructure and Im phases.",,10.3390/e21010015
HfMoTaTiZr,0.0,0.0,0.0,0.0,0.0,0.0,0.0,0.2,0.0,0.0,0.2,0.2,0.2,0.2,,,,,,,BCC,BCC_SS,"The alloy HfMoTaTiZr contains 5 elemental compositions: Ti (0.2), Mo (0.2), Zr (0.2), Hf (0.2), Ta (0.2) and without heat treatment,showing a BCC microstructure and BCC_SS phases.",,10.3390/e21010015
HfMoNbTiZr,0.0,0.0,0.0,0.0,0.0,0.0,0.0,0.2,0.0,0.2,0.2,0.2,0.2,0.0,,,,,,,BCC + Im,Im,"The alloy HfMoNbTiZr contains 5 elemental compositions: Ti (0.2), Nb (0.2), Mo (0.2), Zr (0.2), Hf (0.2) and without heat treatment,showing a BCC and Im microstructure and Im phases.",,10.3390/e21010015
HfMoNbTaZr,0.0,0.0,0.0,0.0,0.0,0.0,0.0,0.0,0.0,0.2,0.2,0.2,0.2,0.2,,,,,,,BCC,BCC_SS,"The alloy HfMoNbTaZr contains 5 elemental compositions: Nb (0.2), Mo (0.2), Zr (0.2), Hf (0.2), Ta (0.2) and without heat treatment,showing a BCC microstructure and BCC_SS phases.",,10.3390/e21010015
HfMoNbTaTi,0.0,0.0,0.0,0.0,0.0,0.0,0.0,0.2,0.0,0.2,0.2,0.0,0.2,0.2,,,,,,,BCC,BCC_SS,"The alloy HfMoNbTaTi contains 5 elemental compositions: Ti (0.2), Nb (0.2), Mo (0.2), Hf (0.2), Ta (0.2) and without heat treatment,showing a BCC microstructure and BCC_SS phases.",,10.3390/e21010015
HfMoNbTaTiZr,0.0,0.0,0.0,0.0,0.0,0.0,0.0,0.166666667,0.0,0.166666667,0.166666667,0.166666667,0.166666667,0.166666667,,,,,,,BCC + Im,Im,"The alloy HfMoNbTaTiZr contains 6 elemental compositions: Ti (0.166666667), Nb (0.166666667), Mo (0.166666667), Zr (0.166666667), Hf (0.166666667), Ta (0.166666667) and without heat treatment,showing a BCC and Im microstructure and Im phases.",,10.3390/e21010015
HfMoTaTiZr,0.0,0.0,0.0,0.0,0.0,0.0,0.0,0.2,0.0,0.0,0.2,0.2,0.2,0.2,,,,,,,BCC,BCC_SS,"The alloy HfMoTaTiZr contains 5 elemental compositions: Ti (0.2), Mo (0.2), Zr (0.2), Hf (0.2), Ta (0.2) and without heat treatment,showing a BCC microstructure and BCC_SS phases.",,10.3390/e21010015
HfMoNbTiZr,0.0,0.0,0.0,0.0,0.0,0.0,0.0,0.2,0.0,0.2,0.2,0.2,0.2,0.0,,,,,,,BCC + Im,Im,"The alloy HfMoNbTiZr contains 5 elemental compositions: Ti (0.2), Nb (0.2), Mo (0.2), Zr (0.2), Hf (0.2) and without heat treatment,showing a BCC and Im microstructure and Im phases.",,10.3390/e21010015
HfMoNbTaZr,0.0,0.0,0.0,0.0,0.0,0.0,0.0,0.0,0.0,0.2,0.2,0.2,0.2,0.2,,,,,,,BCC,BCC_SS,"The alloy HfMoNbTaZr contains 5 elemental compositions: Nb (0.2), Mo (0.2), Zr (0.2), Hf (0.2), Ta (0.2) and without heat treatment,showing a BCC microstructure and BCC_SS phases.",,10.3390/e21010015
HfMoNbTaTi,0.0,0.0,0.0,0.0,0.0,0.0,0.0,0.2,0.0,0.2,0.2,0.0,0.2,0.2,,,,,,,BCC,BCC_SS,"The alloy HfMoNbTaTi contains 5 elemental compositions: Ti (0.2), Nb (0.2), Mo (0.2), Hf (0.2), Ta (0.2) and without heat treatment,showing a BCC microstructure and BCC_SS phases.",,10.3390/e21010015
HfMoNbTaTiZr,0.0,0.0,0.0,0.0,0.0,0.0,0.0,0.166666667,0.0,0.166666667,0.166666667,0.166666667,0.166666667,0.166666667,,,,,,,BCC + Im,Im,"The alloy HfMoNbTaTiZr contains 6 elemental compositions: Ti (0.166666667), Nb (0.166666667), Mo (0.166666667), Zr (0.166666667), Hf (0.166666667), Ta (0.166666667) and without heat treatment,showing a BCC and Im microstructure and Im phases.",,10.3390/e21010015
HfMoTaTiZr,0.0,0.0,0.0,0.0,0.0,0.0,0.0,0.2,0.0,0.0,0.2,0.2,0.2,0.2,,,,,,,BCC,BCC_SS,"The alloy HfMoTaTiZr contains 5 elemental compositions: Ti (0.2), Mo (0.2), Zr (0.2), Hf (0.2), Ta (0.2) and without heat treatment,showing a BCC microstructure and BCC_SS phases.",,10.3390/e21010015
HfMoNbTiZr,0.0,0.0,0.0,0.0,0.0,0.0,0.0,0.2,0.0,0.2,0.2,0.2,0.2,0.0,,,,,,,BCC + Im,Im,"The alloy HfMoNbTiZr contains 5 elemental compositions: Ti (0.2), Nb (0.2), Mo (0.2), Zr (0.2), Hf (0.2) and without heat treatment,showing a BCC and Im microstructure and Im phases.",,10.3390/e21010015
HfMoNbTaZr,0.0,0.0,0.0,0.0,0.0,0.0,0.0,0.0,0.0,0.2,0.2,0.2,0.2,0.2,,,,,,,BCC,BCC_SS,"The alloy HfMoNbTaZr contains 5 elemental compositions: Nb (0.2), Mo (0.2), Zr (0.2), Hf (0.2), Ta (0.2) and without heat treatment,showing a BCC microstructure and BCC_SS phases.",,10.3390/e21010015
HfMoNbTaTi,0.0,0.0,0.0,0.0,0.0,0.0,0.0,0.2,0.0,0.2,0.2,0.0,0.2,0.2,,,,,,,BCC,BCC_SS,"The alloy HfMoNbTaTi contains 5 elemental compositions: Ti (0.2), Nb (0.2), Mo (0.2), Hf (0.2), Ta (0.2) and without heat treatment,showing a BCC microstructure and BCC_SS phases.",,10.3390/e21010015
CoCrFeNi,0.0,0.25,0.25,0.25,0.25,0.0,0.0,0.0,0.0,0.0,0.0,0.0,0.0,0.0,1100.0,1440.0,550,15.0,,,FCC,FCC_SS,"The alloy CoCrFeNi contains 4 elemental compositions: Co (0.25), Cr (0.25), Fe (0.25), Ni (0.25) and with heat treatment -  undergone homogenization process at 1100.0°C, for 1440.0 minutes,, undergone annealing process at 550°C, for 15.0 minutes,,showing a FCC microstructure and FCC_SS phases.",,10.1016/j.msea.2019.138526
CoCrFeNi,0.0,0.25,0.25,0.25,0.25,0.0,0.0,0.0,0.0,0.0,0.0,0.0,0.0,0.0,1100.0,1440.0,550,60.0,,,FCC,FCC_SS,"The alloy CoCrFeNi contains 4 elemental compositions: Co (0.25), Cr (0.25), Fe (0.25), Ni (0.25) and with heat treatment -  undergone homogenization process at 1100.0°C, for 1440.0 minutes,, undergone annealing process at 550°C, for 60.0 minutes,,showing a FCC microstructure and FCC_SS phases.",,10.1016/j.msea.2019.138526
CoCrFeNi,0.0,0.25,0.25,0.25,0.25,0.0,0.0,0.0,0.0,0.0,0.0,0.0,0.0,0.0,1100.0,1440.0,550,1464.0,,,FCC,FCC_SS,"The alloy CoCrFeNi contains 4 elemental compositions: Co (0.25), Cr (0.25), Fe (0.25), Ni (0.25) and with heat treatment -  undergone homogenization process at 1100.0°C, for 1440.0 minutes,, undergone annealing process at 550°C, for 1464.0 minutes,,showing a FCC microstructure and FCC_SS phases.",,10.1016/j.msea.2019.138526
CoCrFeNi,0.0,0.25,0.25,0.25,0.25,0.0,0.0,0.0,0.0,0.0,0.0,0.0,0.0,0.0,1100.0,1440.0,550,6000.0,,,FCC,FCC_SS,"The alloy CoCrFeNi contains 4 elemental compositions: Co (0.25), Cr (0.25), Fe (0.25), Ni (0.25) and with heat treatment -  undergone homogenization process at 1100.0°C, for 1440.0 minutes,, undergone annealing process at 550°C, for 6000.0 minutes,,showing a FCC microstructure and FCC_SS phases.",,10.1016/j.msea.2019.138526
CoCrNi,0.0,0.333333333,0.333333333,0.0,0.333333333,0.0,0.0,0.0,0.0,0.0,0.0,0.0,0.0,0.0,,,600,60.0,,,FCC,FCC_SS,"The alloy CoCrNi contains 3 elemental compositions: Co (0.333333333), Cr (0.333333333), Ni (0.333333333) and with heat treatment -  undergone annealing process at 600°C, for 60.0 minutes,,showing a FCC microstructure and FCC_SS phases.",,10.1016/j.scriptamat.2019.01.016
CoCrNi,0.0,0.333333333,0.333333333,0.0,0.333333333,0.0,0.0,0.0,0.0,0.0,0.0,0.0,0.0,0.0,,,700,60.0,,,FCC,FCC_SS,"The alloy CoCrNi contains 3 elemental compositions: Co (0.333333333), Cr (0.333333333), Ni (0.333333333) and with heat treatment -  undergone annealing process at 700°C, for 60.0 minutes,,showing a FCC microstructure and FCC_SS phases.",,10.1016/j.scriptamat.2019.01.016
CoCrNi,0.0,0.333333333,0.333333333,0.0,0.333333333,0.0,0.0,0.0,0.0,0.0,0.0,0.0,0.0,0.0,,,900,60.0,,,FCC,FCC_SS,"The alloy CoCrNi contains 3 elemental compositions: Co (0.333333333), Cr (0.333333333), Ni (0.333333333) and with heat treatment -  undergone annealing process at 900°C, for 60.0 minutes,,showing a FCC microstructure and FCC_SS phases.",,10.1016/j.scriptamat.2019.01.016
CoNi,0.0,0.5,0.0,0.0,0.5,0.0,0.0,0.0,0.0,0.0,0.0,0.0,0.0,0.0,1100.0,360.0,,,WQ,,FCC,FCC_SS,"The alloy CoNi contains 2 elemental compositions: Co (0.5), Ni (0.5) and with heat treatment -  undergone homogenization process at 1100.0°C, for 360.0 minutes,, and undergone quenching process (WQ),,showing a FCC microstructure and FCC_SS phases.",,10.1016/j.msea.2017.02.043
CoCrFeMnNi,0.0,0.2,0.2,0.2,0.2,0.0,0.2,0.0,0.0,0.0,0.0,0.0,0.0,0.0,1200.0,2880.0,900,60.0,,,FCC,FCC_SS,"The alloy CoCrFeMnNi contains 5 elemental compositions: Co (0.2), Cr (0.2), Fe (0.2), Ni (0.2), Mn (0.2) and with heat treatment -  undergone homogenization process at 1200.0°C, for 2880.0 minutes,, undergone annealing process at 900°C, for 60.0 minutes,,showing a FCC microstructure and FCC_SS phases.",,10.1016/j.actamat.2016.07.038
Ni18.5Fe18.5Cr18.5Co26Mn18.5,0.0,0.26,0.185,0.185,0.185,0.0,0.185,0.0,0.0,0.0,0.0,0.0,0.0,0.0,1000.0,1440.0,1100,60.0,,CW,FCC,FCC_SS,"The alloy Ni18.5Fe18.5Cr18.5Co26Mn18.5 contains 5 elemental compositions: Co (0.26), Cr (0.185), Fe (0.185), Ni (0.185), Mn (0.185) and with heat treatment -  undergone homogenization process at 1000.0°C, for 1440.0 minutes,, undergone annealing process at 1100°C, for 60.0 minutes,, with an HPR (Hot Plasticity Ratio) value of CW,showing a FCC microstructure and FCC_SS phases.",,10.1016/j.msea.2015.03.109
Ni14Fe20Cr26Co20Mn20,0.0,0.2,0.26,0.2,0.14,0.0,0.2,0.0,0.0,0.0,0.0,0.0,0.0,0.0,1000.0,1440.0,1100,60.0,,CW,FCC + BCC,FCC_PLUS_BCC,"The alloy Ni14Fe20Cr26Co20Mn20 contains 5 elemental compositions: Co (0.2), Cr (0.26), Fe (0.2), Ni (0.14), Mn (0.2) and with heat treatment -  undergone homogenization process at 1000.0°C, for 1440.0 minutes,, undergone annealing process at 1100°C, for 60.0 minutes,, with an HPR (Hot Plasticity Ratio) value of CW,showing a FCC and BCC microstructure and FCC_PLUS_BCC phases.",,10.1016/j.msea.2015.03.109
NiFeCrCoMn,0.0,0.2,0.2,0.2,0.2,0.0,0.2,0.0,0.0,0.0,0.0,0.0,0.0,0.0,1000.0,1440.0,1100,60.0,,CW,FCC,FCC_SS,"The alloy NiFeCrCoMn contains 5 elemental compositions: Co (0.2), Cr (0.2), Fe (0.2), Ni (0.2), Mn (0.2) and with heat treatment -  undergone homogenization process at 1000.0°C, for 1440.0 minutes,, undergone annealing process at 1100°C, for 60.0 minutes,, with an HPR (Hot Plasticity Ratio) value of CW,showing a FCC microstructure and FCC_SS phases.",,10.1016/j.msea.2015.03.109
CoCrFeNi,0.0,0.25,0.25,0.25,0.25,0.0,0.0,0.0,0.0,0.0,0.0,0.0,0.0,0.0,1000.0,1440.0,1100,60.0,,CW,FCC + BCC,FCC_PLUS_BCC,"The alloy CoCrFeNi contains 4 elemental compositions: Co (0.25), Cr (0.25), Fe (0.25), Ni (0.25) and with heat treatment -  undergone homogenization process at 1000.0°C, for 1440.0 minutes,, undergone annealing process at 1100°C, for 60.0 minutes,, with an HPR (Hot Plasticity Ratio) value of CW,showing a FCC and BCC microstructure and FCC_PLUS_BCC phases.",,10.1016/j.msea.2015.03.109
Ni18.5Fe18.5Cr18.5Co26Mn18.5,0.0,0.26,0.185,0.185,0.185,0.0,0.185,0.0,0.0,0.0,0.0,0.0,0.0,0.0,1000.0,1440.0,625,60.0,,CW,FCC + Im,Im,"The alloy Ni18.5Fe18.5Cr18.5Co26Mn18.5 contains 5 elemental compositions: Co (0.26), Cr (0.185), Fe (0.185), Ni (0.185), Mn (0.185) and with heat treatment -  undergone homogenization process at 1000.0°C, for 1440.0 minutes,, undergone annealing process at 625°C, for 60.0 minutes,, with an HPR (Hot Plasticity Ratio) value of CW,showing a FCC and Im microstructure and Im phases.",,10.1016/j.msea.2015.03.109
Ni14Fe20Cr26Co20Mn20,0.0,0.2,0.26,0.2,0.14,0.0,0.2,0.0,0.0,0.0,0.0,0.0,0.0,0.0,1000.0,1440.0,675,60.0,,CW,FCC + BCC + Im,Im,"The alloy Ni14Fe20Cr26Co20Mn20 contains 5 elemental compositions: Co (0.2), Cr (0.26), Fe (0.2), Ni (0.14), Mn (0.2) and with heat treatment -  undergone homogenization process at 1000.0°C, for 1440.0 minutes,, undergone annealing process at 675°C, for 60.0 minutes,, with an HPR (Hot Plasticity Ratio) value of CW,showing a FCC and BCC and Im microstructure and Im phases.",,10.1016/j.msea.2015.03.109
NiFeCrCoMn,0.0,0.2,0.2,0.2,0.2,0.0,0.2,0.0,0.0,0.0,0.0,0.0,0.0,0.0,1000.0,1440.0,650,60.0,,CW,FCC + Im,Im,"The alloy NiFeCrCoMn contains 5 elemental compositions: Co (0.2), Cr (0.2), Fe (0.2), Ni (0.2), Mn (0.2) and with heat treatment -  undergone homogenization process at 1000.0°C, for 1440.0 minutes,, undergone annealing process at 650°C, for 60.0 minutes,, with an HPR (Hot Plasticity Ratio) value of CW,showing a FCC and Im microstructure and Im phases.",,10.1016/j.msea.2015.03.109
CoCrFeNi,0.0,0.25,0.25,0.25,0.25,0.0,0.0,0.0,0.0,0.0,0.0,0.0,0.0,0.0,1000.0,1440.0,625,60.0,,CW,FCC + Im,Im,"The alloy CoCrFeNi contains 4 elemental compositions: Co (0.25), Cr (0.25), Fe (0.25), Ni (0.25) and with heat treatment -  undergone homogenization process at 1000.0°C, for 1440.0 minutes,, undergone annealing process at 625°C, for 60.0 minutes,, with an HPR (Hot Plasticity Ratio) value of CW,showing a FCC and Im microstructure and Im phases.",,10.1016/j.msea.2015.03.109
Fe70.04Mn28Al1.6Si0.28C0.08,0.016,0.0,0.0,0.7004,0.0,0.0,0.28,0.0,0.0,0.0,0.0,0.0,0.0,0.0,1000.0,1440.0,625,60.0,,CW,FCC + Im,Im,"The alloy Fe70.04Mn28Al1.6Si0.28C0.08 contains 3 elemental compositions: Al (0.016), Fe (0.7004), Mn (0.28) and with heat treatment -  undergone homogenization process at 1000.0°C, for 1440.0 minutes,, undergone annealing process at 625°C, for 60.0 minutes,, with an HPR (Hot Plasticity Ratio) value of CW,showing a FCC and Im microstructure and Im phases.",,10.1016/j.msea.2015.03.109
Fe73.03Mn25Al1.6Si0.24Nb0.05C0.08,0.016008004,0.0,0.0,0.730665333,0.0,0.0,0.250125063,0.0,0.0,0.0,0.0,0.0,0.0,0.0,1000.0,1440.0,625,60.0,,CW,FCC + Im,Im,"The alloy Fe73.03Mn25Al1.6Si0.24Nb0.05C0.08 contains 3 elemental compositions: Al (0.016008004), Fe (0.730665333), Mn (0.250125063) and with heat treatment -  undergone homogenization process at 1000.0°C, for 1440.0 minutes,, undergone annealing process at 625°C, for 60.0 minutes,, with an HPR (Hot Plasticity Ratio) value of CW,showing a FCC and Im microstructure and Im phases.",,10.1016/j.msea.2015.03.109
Fe68.25Mn27Al4.1Si0.52Nb0.05C0.08,0.041,0.0,0.0,0.6825,0.0,0.0,0.27,0.0,0.0,0.0005,0.0,0.0,0.0,0.0,1000.0,1440.0,625,60.0,,CW,FCC + Im,Im,"The alloy Fe68.25Mn27Al4.1Si0.52Nb0.05C0.08 contains 4 elemental compositions: Al (0.041), Fe (0.6825), Mn (0.27), Nb (0.0005) and with heat treatment -  undergone homogenization process at 1000.0°C, for 1440.0 minutes,, undergone annealing process at 625°C, for 60.0 minutes,, with an HPR (Hot Plasticity Ratio) value of CW,showing a FCC and Im microstructure and Im phases.",,10.1016/j.msea.2015.03.109
Al0.5Cr0.9FeNi2.5V0.2,0.098039216,0.0,0.176470588,0.196078431,0.490196078,0.0,0.0,0.0,0.039215686,0.0,0.0,0.0,0.0,0.0,1200.0,1440.0,700,60.0,AQ,,FCC + Im,Im,"The alloy Al0.5Cr0.9FeNi2.5V0.2 contains 5 elemental compositions: Al (0.098039216), Cr (0.176470588), Fe (0.196078431), Ni (0.490196078), V (0.039215686) and with heat treatment -  undergone homogenization process at 1200.0°C, for 1440.0 minutes,, undergone annealing process at 700°C, for 60.0 minutes,, and undergone quenching process (AQ),,showing a FCC and Im microstructure and Im phases.",,10.1038/s41467-018-06600-8
Al0.5Cr0.9FeNi2.5V0.2,0.098039216,0.0,0.176470588,0.196078431,0.490196078,0.0,0.0,0.0,0.039215686,0.0,0.0,0.0,0.0,0.0,1200.0,1440.0,600,60.0,AQ,,FCC + Im,Im,"The alloy Al0.5Cr0.9FeNi2.5V0.2 contains 5 elemental compositions: Al (0.098039216), Cr (0.176470588), Fe (0.196078431), Ni (0.490196078), V (0.039215686) and with heat treatment -  undergone homogenization process at 1200.0°C, for 1440.0 minutes,, undergone annealing process at 600°C, for 60.0 minutes,, and undergone quenching process (AQ),,showing a FCC and Im microstructure and Im phases.",,10.1038/s41467-018-06600-8
Ni30Co30Cr10Fe10Al18W2,0.18,0.3,0.1,0.1,0.3,0.0,0.0,0.0,0.0,0.0,0.0,0.0,0.0,0.0,,,,,,,FCC + Im,Im,"The alloy Ni30Co30Cr10Fe10Al18W2 contains 5 elemental compositions: Al (0.18), Co (0.3), Cr (0.1), Fe (0.1), Ni (0.3) and without heat treatment,showing a FCC and Im microstructure and Im phases.",,10.1016/j.matlet.2019.06.067
Ni30Co30Cr10Fe10Al18W2,0.18,0.3,0.1,0.1,0.3,0.0,0.0,0.0,0.0,0.0,0.0,0.0,0.0,0.0,,,,,,,FCC + Im,Im,"The alloy Ni30Co30Cr10Fe10Al18W2 contains 5 elemental compositions: Al (0.18), Co (0.3), Cr (0.1), Fe (0.1), Ni (0.3) and without heat treatment,showing a FCC and Im microstructure and Im phases.",,10.1016/j.matlet.2019.06.067
CoCrFeNi,0.0,0.25,0.25,0.25,0.25,0.0,0.0,0.0,0.0,0.0,0.0,0.0,0.0,0.0,500.0,240.0,,,AQ,,FCC,FCC_SS,"The alloy CoCrFeNi contains 4 elemental compositions: Co (0.25), Cr (0.25), Fe (0.25), Ni (0.25) and with heat treatment -  undergone homogenization process at 500.0°C, for 240.0 minutes,, and undergone quenching process (AQ),,showing a FCC microstructure and FCC_SS phases.",,10.1016/j.actamat.2016.06.063
CoCrFeNiMo0.1,0.0,0.243902439,0.243902439,0.243902439,0.243902439,0.0,0.0,0.0,0.0,0.0,0.024390244,0.0,0.0,0.0,500.0,240.0,,,AQ,,FCC,FCC_SS,"The alloy CoCrFeNiMo0.1 contains 5 elemental compositions: Co (0.243902439), Cr (0.243902439), Fe (0.243902439), Ni (0.243902439), Mo (0.024390244) and with heat treatment -  undergone homogenization process at 500.0°C, for 240.0 minutes,, and undergone quenching process (AQ),,showing a FCC microstructure and FCC_SS phases.",,10.1016/j.actamat.2016.06.063
CoCrFeNiMo0.2,0.0,0.238095238,0.238095238,0.238095238,0.238095238,0.0,0.0,0.0,0.0,0.0,0.047619048,0.0,0.0,0.0,500.0,240.0,,,AQ,,FCC,FCC_SS,"The alloy CoCrFeNiMo0.2 contains 5 elemental compositions: Co (0.238095238), Cr (0.238095238), Fe (0.238095238), Ni (0.238095238), Mo (0.047619048) and with heat treatment -  undergone homogenization process at 500.0°C, for 240.0 minutes,, and undergone quenching process (AQ),,showing a FCC microstructure and FCC_SS phases.",,10.1016/j.actamat.2016.06.063
CoCrFeNiMo0.3,0.0,0.23255814,0.23255814,0.23255814,0.23255814,0.0,0.0,0.0,0.0,0.0,0.069767442,0.0,0.0,0.0,500.0,240.0,,,AQ,,FCC + Im,Im,"The alloy CoCrFeNiMo0.3 contains 5 elemental compositions: Co (0.23255814), Cr (0.23255814), Fe (0.23255814), Ni (0.23255814), Mo (0.069767442) and with heat treatment -  undergone homogenization process at 500.0°C, for 240.0 minutes,, and undergone quenching process (AQ),,showing a FCC and Im microstructure and Im phases.",,10.1016/j.actamat.2016.06.063
CoCrFeNiMo0.3,0.0,0.23255814,0.23255814,0.23255814,0.23255814,0.0,0.0,0.0,0.0,0.0,0.069767442,0.0,0.0,0.0,500.0,240.0,850,60.0,AQ,,FCC + Im,Im,"The alloy CoCrFeNiMo0.3 contains 5 elemental compositions: Co (0.23255814), Cr (0.23255814), Fe (0.23255814), Ni (0.23255814), Mo (0.069767442) and with heat treatment -  undergone homogenization process at 500.0°C, for 240.0 minutes,, undergone annealing process at 850°C, for 60.0 minutes,, and undergone quenching process (AQ),,showing a FCC and Im microstructure and Im phases.",,10.1016/j.actamat.2016.06.063
CoCrFeNiMo0.3,0.0,0.23255814,0.23255814,0.23255814,0.23255814,0.0,0.0,0.0,0.0,0.0,0.069767442,0.0,0.0,0.0,500.0,240.0,900,300.0,AQ,,FCC + Im,Im,"The alloy CoCrFeNiMo0.3 contains 5 elemental compositions: Co (0.23255814), Cr (0.23255814), Fe (0.23255814), Ni (0.23255814), Mo (0.069767442) and with heat treatment -  undergone homogenization process at 500.0°C, for 240.0 minutes,, undergone annealing process at 900°C, for 300.0 minutes,, and undergone quenching process (AQ),,showing a FCC and Im microstructure and Im phases.",,10.1016/j.actamat.2016.06.063
Fe45Cr10V10Co10Ni25,0.0,0.1,0.1,0.45,0.25,0.0,0.0,0.0,0.1,0.0,0.0,0.0,0.0,0.0,1100.0,360.0,900,10.0,WQ,,FCC,FCC_SS,"The alloy Fe45Cr10V10Co10Ni25 contains 5 elemental compositions: Co (0.1), Cr (0.1), Fe (0.45), Ni (0.25), V (0.1) and with heat treatment -  undergone homogenization process at 1100.0°C, for 360.0 minutes,, undergone annealing process at 900°C, for 10.0 minutes,, and undergone quenching process (WQ),,showing a FCC microstructure and FCC_SS phases.",,10.1038/s41598-019-39570-y
Fe45Cr10V10Co20Ni15,0.0,0.2,0.1,0.45,0.15,0.0,0.0,0.0,0.1,0.0,0.0,0.0,0.0,0.0,1100.0,360.0,900,10.0,WQ,,FCC + BCC + Im,Im,"The alloy Fe45Cr10V10Co20Ni15 contains 5 elemental compositions: Co (0.2), Cr (0.1), Fe (0.45), Ni (0.15), V (0.1) and with heat treatment -  undergone homogenization process at 1100.0°C, for 360.0 minutes,, undergone annealing process at 900°C, for 10.0 minutes,, and undergone quenching process (WQ),,showing a FCC and BCC and Im microstructure and Im phases.",,10.1038/s41598-019-39570-y
Fe45Cr10V10Co30Ni5,0.0,0.3,0.1,0.45,0.05,0.0,0.0,0.0,0.1,0.0,0.0,0.0,0.0,0.0,1100.0,360.0,900,10.0,WQ,,FCC + BCC + Im,Im,"The alloy Fe45Cr10V10Co30Ni5 contains 5 elemental compositions: Co (0.3), Cr (0.1), Fe (0.45), Ni (0.05), V (0.1) and with heat treatment -  undergone homogenization process at 1100.0°C, for 360.0 minutes,, undergone annealing process at 900°C, for 10.0 minutes,, and undergone quenching process (WQ),,showing a FCC and BCC and Im microstructure and Im phases.",,10.1038/s41598-019-39570-y
Fe45Cr10V10Co35,0.0,0.35,0.1,0.45,0.0,0.0,0.0,0.0,0.1,0.0,0.0,0.0,0.0,0.0,1100.0,360.0,900,10.0,WQ,,FCC + BCC + Im,Im,"The alloy Fe45Cr10V10Co35 contains 4 elemental compositions: Co (0.35), Cr (0.1), Fe (0.45), V (0.1) and with heat treatment -  undergone homogenization process at 1100.0°C, for 360.0 minutes,, undergone annealing process at 900°C, for 10.0 minutes,, and undergone quenching process (WQ),,showing a FCC and BCC and Im microstructure and Im phases.",,10.1038/s41598-019-39570-y
FeCrCoMnNi,0.0,0.2,0.2,0.2,0.2,0.0,0.2,0.0,0.0,0.0,0.0,0.0,0.0,0.0,,,,,,,FCC,FCC_SS,"The alloy FeCrCoMnNi contains 5 elemental compositions: Co (0.2), Cr (0.2), Fe (0.2), Ni (0.2), Mn (0.2) and without heat treatment,showing a FCC microstructure and FCC_SS phases.",,10.1016/j.msea.2019.04.025
Cr20Fe6Co34Ni34Mo6,0.0,0.34,0.2,0.06,0.34,0.0,0.0,0.0,0.0,0.0,0.06,0.0,0.0,0.0,1200.0,2880.0,800,3.0,AQ,,FCC,FCC_SS,"The alloy Cr20Fe6Co34Ni34Mo6 contains 5 elemental compositions: Co (0.34), Cr (0.2), Fe (0.06), Ni (0.34), Mo (0.06) and with heat treatment -  undergone homogenization process at 1200.0°C, for 2880.0 minutes,, undergone annealing process at 800°C, for 3.0 minutes,, and undergone quenching process (AQ),,showing a FCC microstructure and FCC_SS phases.",,10.1016/j.ijplas.2018.10.005
Cr20Fe6Co34Ni34Mo6,0.0,0.34,0.2,0.06,0.34,0.0,0.0,0.0,0.0,0.0,0.06,0.0,0.0,0.0,1200.0,2880.0,800,60.0,AQ,,FCC,FCC_SS,"The alloy Cr20Fe6Co34Ni34Mo6 contains 5 elemental compositions: Co (0.34), Cr (0.2), Fe (0.06), Ni (0.34), Mo (0.06) and with heat treatment -  undergone homogenization process at 1200.0°C, for 2880.0 minutes,, undergone annealing process at 800°C, for 60.0 minutes,, and undergone quenching process (AQ),,showing a FCC microstructure and FCC_SS phases.",,10.1016/j.ijplas.2018.10.005
Cr20Fe6Co34Ni34Mo6,0.0,0.34,0.2,0.06,0.34,0.0,0.0,0.0,0.0,0.0,0.06,0.0,0.0,0.0,1200.0,2880.0,900,60.0,AQ,,FCC,FCC_SS,"The alloy Cr20Fe6Co34Ni34Mo6 contains 5 elemental compositions: Co (0.34), Cr (0.2), Fe (0.06), Ni (0.34), Mo (0.06) and with heat treatment -  undergone homogenization process at 1200.0°C, for 2880.0 minutes,, undergone annealing process at 900°C, for 60.0 minutes,, and undergone quenching process (AQ),,showing a FCC microstructure and FCC_SS phases.",,10.1016/j.ijplas.2018.10.005
Cr20Fe6Co34Ni34Mo6,0.0,0.34,0.2,0.06,0.34,0.0,0.0,0.0,0.0,0.0,0.06,0.0,0.0,0.0,1200.0,2880.0,1000,60.0,AQ,,FCC,FCC_SS,"The alloy Cr20Fe6Co34Ni34Mo6 contains 5 elemental compositions: Co (0.34), Cr (0.2), Fe (0.06), Ni (0.34), Mo (0.06) and with heat treatment -  undergone homogenization process at 1200.0°C, for 2880.0 minutes,, undergone annealing process at 1000°C, for 60.0 minutes,, and undergone quenching process (AQ),,showing a FCC microstructure and FCC_SS phases.",,10.1016/j.ijplas.2018.10.005
Cr20Fe6Co34Ni34Mo6,0.0,0.34,0.2,0.06,0.34,0.0,0.0,0.0,0.0,0.0,0.06,0.0,0.0,0.0,1200.0,2880.0,1150,60.0,AQ,,FCC,FCC_SS,"The alloy Cr20Fe6Co34Ni34Mo6 contains 5 elemental compositions: Co (0.34), Cr (0.2), Fe (0.06), Ni (0.34), Mo (0.06) and with heat treatment -  undergone homogenization process at 1200.0°C, for 2880.0 minutes,, undergone annealing process at 1150°C, for 60.0 minutes,, and undergone quenching process (AQ),,showing a FCC microstructure and FCC_SS phases.",,10.1016/j.ijplas.2018.10.005
Al5Nb24Ti40V5Zr26,0.05,0.0,0.0,0.0,0.0,0.0,0.0,0.4,0.05,0.24,0.0,0.26,0.0,0.0,,,1100,60.0,,CD,BCC,BCC_SS,"The alloy Al5Nb24Ti40V5Zr26 contains 5 elemental compositions: Al (0.05), Ti (0.4), V (0.05), Nb (0.24), Zr (0.26) and with heat treatment -  undergone annealing process at 1100°C, for 60.0 minutes,, with an HPR (Hot Plasticity Ratio) value of CD,showing a BCC microstructure and BCC_SS phases.",,10.1016/j.intermet.2019.106652
Al5Nb24Ti40V5Zr26,0.05,0.0,0.0,0.0,0.0,0.0,0.0,0.4,0.05,0.24,0.0,0.26,0.0,0.0,,,900,60.0,,CD,BCC + Im,Im,"The alloy Al5Nb24Ti40V5Zr26 contains 5 elemental compositions: Al (0.05), Ti (0.4), V (0.05), Nb (0.24), Zr (0.26) and with heat treatment -  undergone annealing process at 900°C, for 60.0 minutes,, with an HPR (Hot Plasticity Ratio) value of CD,showing a BCC and Im microstructure and Im phases.",,10.1016/j.intermet.2019.106652
Al5Nb24Ti40V5Zr26,0.05,0.0,0.0,0.0,0.0,0.0,0.0,0.4,0.05,0.24,0.0,0.26,0.0,0.0,,,1000,60.0,,CD,BCC,BCC_SS,"The alloy Al5Nb24Ti40V5Zr26 contains 5 elemental compositions: Al (0.05), Ti (0.4), V (0.05), Nb (0.24), Zr (0.26) and with heat treatment -  undergone annealing process at 1000°C, for 60.0 minutes,, with an HPR (Hot Plasticity Ratio) value of CD,showing a BCC microstructure and BCC_SS phases.",,10.1016/j.intermet.2019.106652
AlCoCrFeNi2.1,0.163934426,0.163934426,0.163934426,0.163934426,0.344262295,0.0,0.0,0.0,0.0,0.0,0.0,0.0,0.0,0.0,,,,,,,FCC + Im,Im,"The alloy AlCoCrFeNi2.1 contains 5 elemental compositions: Al (0.163934426), Co (0.163934426), Cr (0.163934426), Fe (0.163934426), Ni (0.344262295) and without heat treatment,showing a FCC and Im microstructure and Im phases.",,10.1016/j.matchar.2019.109955
Al0.3CoCrFeNi,0.069767442,0.23255814,0.23255814,0.23255814,0.23255814,0.0,0.0,0.0,0.0,0.0,0.0,0.0,0.0,0.0,,,,,,,FCC,FCC_SS,"The alloy Al0.3CoCrFeNi contains 5 elemental compositions: Al (0.069767442), Co (0.23255814), Cr (0.23255814), Fe (0.23255814), Ni (0.23255814) and without heat treatment,showing a FCC microstructure and FCC_SS phases.",,10.1016/j.scriptamat.2018.10.023
Al0.3CoCrFeNi,0.069767442,0.23255814,0.23255814,0.23255814,0.23255814,0.0,0.0,0.0,0.0,0.0,0.0,0.0,0.0,0.0,,,620,3000.0,,,FCC + Im,Im,"The alloy Al0.3CoCrFeNi contains 5 elemental compositions: Al (0.069767442), Co (0.23255814), Cr (0.23255814), Fe (0.23255814), Ni (0.23255814) and with heat treatment -  undergone annealing process at 620°C, for 3000.0 minutes,,showing a FCC and Im microstructure and Im phases.",,10.1016/j.scriptamat.2018.10.023
Al0.3CoCrFeNi,0.069767442,0.23255814,0.23255814,0.23255814,0.23255814,0.0,0.0,0.0,0.0,0.0,0.0,0.0,0.0,0.0,1150.0,600.0,620,3000.0,,,FCC + Im,Im,"The alloy Al0.3CoCrFeNi contains 5 elemental compositions: Al (0.069767442), Co (0.23255814), Cr (0.23255814), Fe (0.23255814), Ni (0.23255814) and with heat treatment -  undergone homogenization process at 1150.0°C, for 600.0 minutes,, undergone annealing process at 620°C, for 3000.0 minutes,,showing a FCC and Im microstructure and Im phases.",,10.1016/j.scriptamat.2018.10.023
Al0.3CoCrFeNi,0.069767442,0.23255814,0.23255814,0.23255814,0.23255814,0.0,0.0,0.0,0.0,0.0,0.0,0.0,0.0,0.0,,,550,1440.0,,,FCC + Im,Im,"The alloy Al0.3CoCrFeNi contains 5 elemental compositions: Al (0.069767442), Co (0.23255814), Cr (0.23255814), Fe (0.23255814), Ni (0.23255814) and with heat treatment -  undergone annealing process at 550°C, for 1440.0 minutes,,showing a FCC and Im microstructure and Im phases.",,10.1016/j.scriptamat.2018.10.023
Al0.3CoCrFeNi,0.069767442,0.23255814,0.23255814,0.23255814,0.23255814,0.0,0.0,0.0,0.0,0.0,0.0,0.0,0.0,0.0,,,550,3000.0,,,FCC + Im,Im,"The alloy Al0.3CoCrFeNi contains 5 elemental compositions: Al (0.069767442), Co (0.23255814), Cr (0.23255814), Fe (0.23255814), Ni (0.23255814) and with heat treatment -  undergone annealing process at 550°C, for 3000.0 minutes,,showing a FCC and Im microstructure and Im phases.",,10.1016/j.scriptamat.2018.10.023
Al0.5Cr0.9FeNi2.5V0.2,0.098039216,0.0,0.176470588,0.196078431,0.490196078,0.0,0.0,0.0,0.039215686,0.0,0.0,0.0,0.0,0.0,1200.0,1440.0,,,,,FCC,FCC_SS,"The alloy Al0.5Cr0.9FeNi2.5V0.2 contains 5 elemental compositions: Al (0.098039216), Cr (0.176470588), Fe (0.196078431), Ni (0.490196078), V (0.039215686) and with heat treatment -  undergone homogenization process at 1200.0°C, for 1440.0 minutes,,showing a FCC microstructure and FCC_SS phases.",,10.1038/s41467-018-06600-8
HfMoNbTaZr,0.0,0.0,0.0,0.0,0.0,0.0,0.0,0.0,0.0,0.2,0.2,0.2,0.2,0.2,,,,,,,BCC,BCC_SS,"The alloy HfMoNbTaZr contains 5 elemental compositions: Nb (0.2), Mo (0.2), Zr (0.2), Hf (0.2), Ta (0.2) and without heat treatment,showing a BCC microstructure and BCC_SS phases.",,10.3390/e21010015
HfMoNbTaTi,0.0,0.0,0.0,0.0,0.0,0.0,0.0,0.2,0.0,0.2,0.2,0.0,0.2,0.2,,,,,,,BCC,BCC_SS,"The alloy HfMoNbTaTi contains 5 elemental compositions: Ti (0.2), Nb (0.2), Mo (0.2), Hf (0.2), Ta (0.2) and without heat treatment,showing a BCC microstructure and BCC_SS phases.",,10.3390/e21010015
HfMoNbTaTi,0.0,0.0,0.0,0.0,0.0,0.0,0.0,0.2,0.0,0.2,0.2,0.0,0.2,0.2,,,,,,,BCC,BCC_SS,"The alloy HfMoNbTaTi contains 5 elemental compositions: Ti (0.2), Nb (0.2), Mo (0.2), Hf (0.2), Ta (0.2) and without heat treatment,showing a BCC microstructure and BCC_SS phases.",,10.3390/e21010015
HfMoNbTiZr,0.0,0.0,0.0,0.0,0.0,0.0,0.0,0.2,0.0,0.2,0.2,0.2,0.2,0.0,,,,,,,BCC + Im,Im,"The alloy HfMoNbTiZr contains 5 elemental compositions: Ti (0.2), Nb (0.2), Mo (0.2), Zr (0.2), Hf (0.2) and without heat treatment,showing a BCC and Im microstructure and Im phases.",,10.3390/e21010015
Fe36Ni18Mn33Al13C1.26,0.128382382,0.0,0.0,0.355520442,0.177760221,0.0,0.325893739,0.0,0.0,0.0,0.0,0.0,0.0,0.0,,,,,,,FCC + Im,Im,"The alloy Fe36Ni18Mn33Al13C1.26 contains 4 elemental compositions: Al (0.128382382), Fe (0.355520442), Ni (0.177760221), Mn (0.325893739) and without heat treatment,showing a FCC and Im microstructure and Im phases.",,10.1016/j.msea.2017.03.099
Fe36Ni18Mn33Al13C1.26,0.128382382,0.0,0.0,0.355520442,0.177760221,0.0,0.325893739,0.0,0.0,0.0,0.0,0.0,0.0,0.0,,,1000,60.0,,,FCC + Im,Im,"The alloy Fe36Ni18Mn33Al13C1.26 contains 4 elemental compositions: Al (0.128382382), Fe (0.355520442), Ni (0.177760221), Mn (0.325893739) and with heat treatment -  undergone annealing process at 1000°C, for 60.0 minutes,,showing a FCC and Im microstructure and Im phases.",,10.1016/j.msea.2017.03.099
Fe36Ni18Mn33Al13C1.26,0.128382382,0.0,0.0,0.355520442,0.177760221,0.0,0.325893739,0.0,0.0,0.0,0.0,0.0,0.0,0.0,1100.0,240.0,1000,240.0,,,FCC + Im,Im,"The alloy Fe36Ni18Mn33Al13C1.26 contains 4 elemental compositions: Al (0.128382382), Fe (0.355520442), Ni (0.177760221), Mn (0.325893739) and with heat treatment -  undergone homogenization process at 1100.0°C, for 240.0 minutes,, undergone annealing process at 1000°C, for 240.0 minutes,,showing a FCC and Im microstructure and Im phases.",,10.1016/j.msea.2017.03.099
Fe36Ni18Mn33Al13,0.13,0.0,0.0,0.36,0.18,0.0,0.33,0.0,0.0,0.0,0.0,0.0,0.0,0.0,,,,,,,FCC + Im,Im,"The alloy Fe36Ni18Mn33Al13 contains 4 elemental compositions: Al (0.13), Fe (0.36), Ni (0.18), Mn (0.33) and without heat treatment,showing a FCC and Im microstructure and Im phases.",,10.1016/j.msea.2017.03.099
Fe36Ni18Mn33Al13,0.13,0.0,0.0,0.36,0.18,0.0,0.33,0.0,0.0,0.0,0.0,0.0,0.0,0.0,,,1000,60.0,,,FCC + Im,Im,"The alloy Fe36Ni18Mn33Al13 contains 4 elemental compositions: Al (0.13), Fe (0.36), Ni (0.18), Mn (0.33) and with heat treatment -  undergone annealing process at 1000°C, for 60.0 minutes,,showing a FCC and Im microstructure and Im phases.",,10.1016/j.msea.2017.03.099
Fe36Ni18Mn33Al13,0.13,0.0,0.0,0.36,0.18,0.0,0.33,0.0,0.0,0.0,0.0,0.0,0.0,0.0,1100.0,240.0,1000,240.0,,,FCC + Im,Im,"The alloy Fe36Ni18Mn33Al13 contains 4 elemental compositions: Al (0.13), Fe (0.36), Ni (0.18), Mn (0.33) and with heat treatment -  undergone homogenization process at 1100.0°C, for 240.0 minutes,, undergone annealing process at 1000°C, for 240.0 minutes,,showing a FCC and Im microstructure and Im phases.",,10.1016/j.msea.2017.03.099
ZrTiHfV0.5Nb0.5,0.0,0.0,0.0,0.0,0.0,0.0,0.0,0.25,0.125,0.125,0.0,0.25,0.25,0.0,,,,,,,BCC,BCC_SS,"The alloy ZrTiHfV0.5Nb0.5 contains 5 elemental compositions: Ti (0.25), V (0.125), Nb (0.125), Zr (0.25), Hf (0.25) and without heat treatment,showing a BCC microstructure and BCC_SS phases.",,10.3390/ma11020208
ZrTiHfV0.5Nb0.5,0.0,0.0,0.0,0.0,0.0,0.0,0.0,0.25,0.125,0.125,0.0,0.25,0.25,0.0,,,,,,,BCC,BCC_SS,"The alloy ZrTiHfV0.5Nb0.5 contains 5 elemental compositions: Ti (0.25), V (0.125), Nb (0.125), Zr (0.25), Hf (0.25) and without heat treatment,showing a BCC microstructure and BCC_SS phases.",,10.3390/ma11020208
Zr2.0TiHfVNb2.0,0.0,0.0,0.0,0.0,0.0,0.0,0.0,0.142857143,0.142857143,0.285714286,0.0,0.285714286,0.142857143,0.0,,,,,,,BCC,BCC_SS,"The alloy Zr2.0TiHfVNb2.0 contains 5 elemental compositions: Ti (0.142857143), V (0.142857143), Nb (0.285714286), Zr (0.285714286), Hf (0.142857143) and without heat treatment,showing a BCC microstructure and BCC_SS phases.",,10.3390/ma11020208
Zr2.0TiHfVNb2.0,0.0,0.0,0.0,0.0,0.0,0.0,0.0,0.142857143,0.142857143,0.285714286,0.0,0.285714286,0.142857143,0.0,,,,,,,BCC,BCC_SS,"The alloy Zr2.0TiHfVNb2.0 contains 5 elemental compositions: Ti (0.142857143), V (0.142857143), Nb (0.285714286), Zr (0.285714286), Hf (0.142857143) and without heat treatment,showing a BCC microstructure and BCC_SS phases.",,10.3390/ma11020208
ZrTiHfNb0.5Mo0.5,0.0,0.0,0.0,0.0,0.0,0.0,0.0,0.25,0.0,0.125,0.125,0.25,0.25,0.0,,,,,,,BCC,BCC_SS,"The alloy ZrTiHfNb0.5Mo0.5 contains 5 elemental compositions: Ti (0.25), Nb (0.125), Mo (0.125), Zr (0.25), Hf (0.25) and without heat treatment,showing a BCC microstructure and BCC_SS phases.",,10.3390/ma11020208
ZrTiHfNb0.5Mo0.5,0.0,0.0,0.0,0.0,0.0,0.0,0.0,0.25,0.0,0.125,0.125,0.25,0.25,0.0,,,,,,,BCC,BCC_SS,"The alloy ZrTiHfNb0.5Mo0.5 contains 5 elemental compositions: Ti (0.25), Nb (0.125), Mo (0.125), Zr (0.25), Hf (0.25) and without heat treatment,showing a BCC microstructure and BCC_SS phases.",,10.3390/ma11020208
ZrTiHfNb0.5Ta0.5,0.0,0.0,0.0,0.0,0.0,0.0,0.0,0.25,0.0,0.125,0.0,0.25,0.25,0.125,,,,,,,BCC,BCC_SS,"The alloy ZrTiHfNb0.5Ta0.5 contains 5 elemental compositions: Ti (0.25), Nb (0.125), Zr (0.25), Hf (0.25), Ta (0.125) and without heat treatment,showing a BCC microstructure and BCC_SS phases.",,10.3390/ma11020208
ZrTiHfNb0.5Ta0.5,0.0,0.0,0.0,0.0,0.0,0.0,0.0,0.25,0.0,0.125,0.0,0.25,0.25,0.125,,,,,,,BCC,BCC_SS,"The alloy ZrTiHfNb0.5Ta0.5 contains 5 elemental compositions: Ti (0.25), Nb (0.125), Zr (0.25), Hf (0.25), Ta (0.125) and without heat treatment,showing a BCC microstructure and BCC_SS phases.",,10.3390/ma11020208
Fe40.4Ni11.3Mn34.8Al7.5Cr6C1.1,0.074183976,0.0,0.059347181,0.399604352,0.111770524,0.0,0.34421365,0.0,0.0,0.0,0.0,0.0,0.0,0.0,,,,,,,FCC,FCC_SS,"The alloy Fe40.4Ni11.3Mn34.8Al7.5Cr6C1.1 contains 5 elemental compositions: Al (0.074183976), Cr (0.059347181), Fe (0.399604352), Ni (0.111770524), Mn (0.34421365) and without heat treatment,showing a FCC microstructure and FCC_SS phases.",,10.1016/j.matchar.2019.109983
Fe40.4Ni11.3Mn34.8Al7.5Cr6C1.1,0.074183976,0.0,0.059347181,0.399604352,0.111770524,0.0,0.34421365,0.0,0.0,0.0,0.0,0.0,0.0,0.0,1100.0,,500,18720.0,WQ,,FCC,FCC_SS,"The alloy Fe40.4Ni11.3Mn34.8Al7.5Cr6C1.1 contains 5 elemental compositions: Al (0.074183976), Cr (0.059347181), Fe (0.399604352), Ni (0.111770524), Mn (0.34421365) and with heat treatment -  undergone homogenization process at 1100.0°C, undergone annealing process at 500°C, for 18720.0 minutes,, and undergone quenching process (WQ),,showing a FCC microstructure and FCC_SS phases.",,10.1016/j.matchar.2019.109983
Fe40.4Ni11.3Mn34.8Al7.5Cr6C1.1,0.074183976,0.0,0.059347181,0.399604352,0.111770524,0.0,0.34421365,0.0,0.0,0.0,0.0,0.0,0.0,0.0,1100.0,,500,60480.0,WQ,,FCC,FCC_SS,"The alloy Fe40.4Ni11.3Mn34.8Al7.5Cr6C1.1 contains 5 elemental compositions: Al (0.074183976), Cr (0.059347181), Fe (0.399604352), Ni (0.111770524), Mn (0.34421365) and with heat treatment -  undergone homogenization process at 1100.0°C, undergone annealing process at 500°C, for 60480.0 minutes,, and undergone quenching process (WQ),,showing a FCC microstructure and FCC_SS phases.",,10.1016/j.matchar.2019.109983
Fe40.4Ni11.3Mn34.8Al7.5Cr6C1.1,0.074183976,0.0,0.059347181,0.399604352,0.111770524,0.0,0.34421365,0.0,0.0,0.0,0.0,0.0,0.0,0.0,1100.0,,800,1440.0,WQ,,FCC,FCC_SS,"The alloy Fe40.4Ni11.3Mn34.8Al7.5Cr6C1.1 contains 5 elemental compositions: Al (0.074183976), Cr (0.059347181), Fe (0.399604352), Ni (0.111770524), Mn (0.34421365) and with heat treatment -  undergone homogenization process at 1100.0°C, undergone annealing process at 800°C, for 1440.0 minutes,, and undergone quenching process (WQ),,showing a FCC microstructure and FCC_SS phases.",,10.1016/j.matchar.2019.109983
Fe40.4Ni11.3Mn34.8Al7.5Cr6C1.1,0.074183976,0.0,0.059347181,0.399604352,0.111770524,0.0,0.34421365,0.0,0.0,0.0,0.0,0.0,0.0,0.0,1100.0,,1200,1440.0,WQ,,FCC,FCC_SS,"The alloy Fe40.4Ni11.3Mn34.8Al7.5Cr6C1.1 contains 5 elemental compositions: Al (0.074183976), Cr (0.059347181), Fe (0.399604352), Ni (0.111770524), Mn (0.34421365) and with heat treatment -  undergone homogenization process at 1100.0°C, undergone annealing process at 1200°C, for 1440.0 minutes,, and undergone quenching process (WQ),,showing a FCC microstructure and FCC_SS phases.",,10.1016/j.matchar.2019.109983
