Repository: sandeepangh782/RAG---High-Entropy-alloys

# RAG - High-Entropy-alloys
Prediction of phases in high-entropy alloys using LLMs

File: alloys_with_description.csv (part 12 of 14)
Alloy,Al,Co,Cr,Fe,Ni,Cu,Mn,Ti,V,Nb,Mo,Zr,Hf,Ta,Homogenization_Temp,Homogenization_Time,Annealing_Temp,Annealing_Time_(min),Quenching,HPR,Microstructure,Phases,alloy_description,Unnamed: 24,References
Fe40.4Ni11.3Mn34.8Al7.5Cr6C1.1,0.074183976,0.0,0.059347181,0.399604352,0.111770524,0.0,0.34421365,0.0,0.0,0.0,0.0,0.0,0.0,0.0,1100.0,,1100,240.0,WQ,,FCC,FCC_SS,"The alloy Fe40.4Ni11.3Mn34.8Al7.5Cr6C1.1 contains 5 elemental compositions: Al (0.074183976), Cr (0.059347181), Fe (0.399604352), Ni (0.111770524), Mn (0.34421365) and with heat treatment -  undergone homogenization process at 1100.0°C, undergone annealing process at 1100°C, for 240.0 minutes,, and undergone quenching process (WQ),,showing a FCC microstructure and FCC_SS phases.",,10.1016/j.matchar.2019.109983
Fe40.4Ni11.3Mn34.8Al7.5Cr6C1.1,0.074183976,0.0,0.059347181,0.399604352,0.111770524,0.0,0.34421365,0.0,0.0,0.0,0.0,0.0,0.0,0.0,1100.0,,1100,1440.0,WQ,HW,FCC,FCC_SS,"The alloy Fe40.4Ni11.3Mn34.8Al7.5Cr6C1.1 contains 5 elemental compositions: Al (0.074183976), Cr (0.059347181), Fe (0.399604352), Ni (0.111770524), Mn (0.34421365) and with heat treatment -  undergone homogenization process at 1100.0°C, undergone annealing process at 1100°C, for 1440.0 minutes,, and undergone quenching process (WQ),, with an HPR (Hot Plasticity Ratio) value of HW,showing a FCC microstructure and FCC_SS phases.",,10.1016/j.matchar.2019.109983
Fe28Ni18Mn33Al21,0.21,0.0,0.0,0.28,0.18,0.0,0.33,0.0,0.0,0.0,0.0,0.0,0.0,0.0,,,,,,,FCC + Im,Im,"The alloy Fe28Ni18Mn33Al21 contains 4 elemental compositions: Al (0.21), Fe (0.28), Ni (0.18), Mn (0.33) and without heat treatment,showing a FCC and Im microstructure and Im phases.",,10.1016/j.actamat.2015.05.006
Fe28Ni18Mn33Al21,0.21,0.0,0.0,0.28,0.18,0.0,0.33,0.0,0.0,0.0,0.0,0.0,0.0,0.0,,,1100,15.0,,,FCC + Im,Im,"The alloy Fe28Ni18Mn33Al21 contains 4 elemental compositions: Al (0.21), Fe (0.28), Ni (0.18), Mn (0.33) and with heat treatment -  undergone annealing process at 1100°C, for 15.0 minutes,,showing a FCC and Im microstructure and Im phases.",,10.1016/j.actamat.2015.05.006
Fe28Ni18Mn33Al21,0.21,0.0,0.0,0.28,0.18,0.0,0.33,0.0,0.0,0.0,0.0,0.0,0.0,0.0,,,1100,30.0,,,FCC + Im,Im,"The alloy Fe28Ni18Mn33Al21 contains 4 elemental compositions: Al (0.21), Fe (0.28), Ni (0.18), Mn (0.33) and with heat treatment -  undergone annealing process at 1100°C, for 30.0 minutes,,showing a FCC and Im microstructure and Im phases.",,10.1016/j.actamat.2015.05.006
Fe28Ni18Mn33Al21,0.21,0.0,0.0,0.28,0.18,0.0,0.33,0.0,0.0,0.0,0.0,0.0,0.0,0.0,,,1100,45.0,,,FCC + Im,Im,"The alloy Fe28Ni18Mn33Al21 contains 4 elemental compositions: Al (0.21), Fe (0.28), Ni (0.18), Mn (0.33) and with heat treatment -  undergone annealing process at 1100°C, for 45.0 minutes,,showing a FCC and Im microstructure and Im phases.",,10.1016/j.actamat.2015.05.006
Fe28Ni18Mn33Al21,0.21,0.0,0.0,0.28,0.18,0.0,0.33,0.0,0.0,0.0,0.0,0.0,0.0,0.0,,,1100,180.0,,,FCC + Im,Im,"The alloy Fe28Ni18Mn33Al21 contains 4 elemental compositions: Al (0.21), Fe (0.28), Ni (0.18), Mn (0.33) and with heat treatment -  undergone annealing process at 1100°C, for 180.0 minutes,,showing a FCC and Im microstructure and Im phases.",,10.1016/j.actamat.2015.05.006
Fe28Ni18Mn33Al21,0.21,0.0,0.0,0.28,0.18,0.0,0.33,0.0,0.0,0.0,0.0,0.0,0.0,0.0,,,1100,300.0,,,FCC + Im,Im,"The alloy Fe28Ni18Mn33Al21 contains 4 elemental compositions: Al (0.21), Fe (0.28), Ni (0.18), Mn (0.33) and with heat treatment -  undergone annealing process at 1100°C, for 300.0 minutes,,showing a FCC and Im microstructure and Im phases.",,10.1016/j.actamat.2015.05.006
Fe28Ni18Mn33Al21,0.21,0.0,0.0,0.28,0.18,0.0,0.33,0.0,0.0,0.0,0.0,0.0,0.0,0.0,,,1100,600.0,,,FCC + Im,Im,"The alloy Fe28Ni18Mn33Al21 contains 4 elemental compositions: Al (0.21), Fe (0.28), Ni (0.18), Mn (0.33) and with heat treatment -  undergone annealing process at 1100°C, for 600.0 minutes,,showing a FCC and Im microstructure and Im phases.",,10.1016/j.actamat.2015.05.006
Fe28Ni18Mn33Al21,0.21,0.0,0.0,0.28,0.18,0.0,0.33,0.0,0.0,0.0,0.0,0.0,0.0,0.0,,,1100,1200.0,,,FCC + Im,Im,"The alloy Fe28Ni18Mn33Al21 contains 4 elemental compositions: Al (0.21), Fe (0.28), Ni (0.18), Mn (0.33) and with heat treatment -  undergone annealing process at 1100°C, for 1200.0 minutes,,showing a FCC and Im microstructure and Im phases.",,10.1016/j.actamat.2015.05.006
Fe28Ni18Mn33Al21,0.21,0.0,0.0,0.28,0.18,0.0,0.33,0.0,0.0,0.0,0.0,0.0,0.0,0.0,,,1100,6000.0,,,FCC + Im,Im,"The alloy Fe28Ni18Mn33Al21 contains 4 elemental compositions: Al (0.21), Fe (0.28), Ni (0.18), Mn (0.33) and with heat treatment -  undergone annealing process at 1100°C, for 6000.0 minutes,,showing a FCC and Im microstructure and Im phases.",,10.1016/j.actamat.2015.05.006
Fe28Ni18Mn33Al21,0.21,0.0,0.0,0.28,0.18,0.0,0.33,0.0,0.0,0.0,0.0,0.0,0.0,0.0,,,1100,15000.0,,,FCC + Im,Im,"The alloy Fe28Ni18Mn33Al21 contains 4 elemental compositions: Al (0.21), Fe (0.28), Ni (0.18), Mn (0.33) and with heat treatment -  undergone annealing process at 1100°C, for 15000.0 minutes,,showing a FCC and Im microstructure and Im phases.",,10.1016/j.actamat.2015.05.006
NbMoTaW,0.0,0.0,0.0,0.0,0.0,0.0,0.0,0.0,0.0,0.25,0.25,0.0,0.0,0.25,,,1200,1440.0,,,BCC,BCC_SS,"The alloy NbMoTaW contains 3 elemental compositions: Nb (0.25), Mo (0.25), Ta (0.25) and with heat treatment -  undergone annealing process at 1200°C, for 1440.0 minutes,,showing a BCC microstructure and BCC_SS phases.",,10.1016/j.intermet.2017.01.007
NbMoTaW,0.0,0.0,0.0,0.0,0.0,0.0,0.0,0.0,0.0,0.25,0.25,0.0,0.0,0.25,,,1200,1440.0,,,BCC,BCC_SS,"The alloy NbMoTaW contains 3 elemental compositions: Nb (0.25), Mo (0.25), Ta (0.25) and with heat treatment -  undergone annealing process at 1200°C, for 1440.0 minutes,,showing a BCC microstructure and BCC_SS phases.",,10.1016/j.intermet.2017.01.007
VNbMoTaW,0.0,0.0,0.0,0.0,0.0,0.0,0.0,0.0,0.2,0.2,0.2,0.0,0.0,0.2,,,1200,1440.0,,,BCC,BCC_SS,"The alloy VNbMoTaW contains 4 elemental compositions: V (0.2), Nb (0.2), Mo (0.2), Ta (0.2) and with heat treatment -  undergone annealing process at 1200°C, for 1440.0 minutes,,showing a BCC microstructure and BCC_SS phases.",,10.1016/j.intermet.2017.01.007
VNbMoTaW,0.0,0.0,0.0,0.0,0.0,0.0,0.0,0.0,0.2,0.2,0.2,0.0,0.0,0.2,,,1200,1440.0,,,BCC,BCC_SS,"The alloy VNbMoTaW contains 4 elemental compositions: V (0.2), Nb (0.2), Mo (0.2), Ta (0.2) and with heat treatment -  undergone annealing process at 1200°C, for 1440.0 minutes,,showing a BCC microstructure and BCC_SS phases.",,10.1016/j.intermet.2017.01.007
CoCrNi,0.0,0.333333333,0.333333333,0.0,0.333333333,0.0,0.0,0.0,0.0,0.0,0.0,0.0,0.0,0.0,1180.0,10.0,,,,,FCC + BCC,FCC_PLUS_BCC,"The alloy CoCrNi contains 3 elemental compositions: Co (0.333333333), Cr (0.333333333), Ni (0.333333333) and with heat treatment -  undergone homogenization process at 1180.0°C, for 10.0 minutes,,showing a FCC and BCC microstructure and FCC_PLUS_BCC phases.",,10.1016/j.msea.2017.06.086
CoCrNiMo0.05,0.0,0.327868852,0.327868852,0.0,0.327868852,0.0,0.0,0.0,0.0,0.0,0.016393443,0.0,0.0,0.0,,,,,,,FCC,FCC_SS,"The alloy CoCrNiMo0.05 contains 4 elemental compositions: Co (0.327868852), Cr (0.327868852), Ni (0.327868852), Mo (0.016393443) and without heat treatment,showing a FCC microstructure and FCC_SS phases.",,10.1016/j.jallcom.2019.05.208
CoCrNi,0.0,0.333333333,0.333333333,0.0,0.333333333,0.0,0.0,0.0,0.0,0.0,0.0,0.0,0.0,0.0,1200.0,2880.0,950,60.0,AQ,,FCC,FCC_SS,"The alloy CoCrNi contains 3 elemental compositions: Co (0.333333333), Cr (0.333333333), Ni (0.333333333) and with heat treatment -  undergone homogenization process at 1200.0°C, for 2880.0 minutes,, undergone annealing process at 950°C, for 60.0 minutes,, and undergone quenching process (AQ),,showing a FCC microstructure and FCC_SS phases.",,10.1016/j.actamat.2017.02.036
CrMnFeCoNi,0.0,0.2,0.2,0.2,0.2,0.0,0.2,0.0,0.0,0.0,0.0,0.0,0.0,0.0,1200.0,2880.0,950,60.0,AQ,,FCC,FCC_SS,"The alloy CrMnFeCoNi contains 5 elemental compositions: Co (0.2), Cr (0.2), Fe (0.2), Ni (0.2), Mn (0.2) and with heat treatment -  undergone homogenization process at 1200.0°C, for 2880.0 minutes,, undergone annealing process at 950°C, for 60.0 minutes,, and undergone quenching process (AQ),,showing a FCC microstructure and FCC_SS phases.",,10.1016/j.actamat.2017.02.036
CoCrNi,0.0,0.333333333,0.333333333,0.0,0.333333333,0.0,0.0,0.0,0.0,0.0,0.0,0.0,0.0,0.0,1200.0,1400.0,925,60.0,,,FCC,FCC_SS,"The alloy CoCrNi contains 3 elemental compositions: Co (0.333333333), Cr (0.333333333), Ni (0.333333333) and with heat treatment -  undergone homogenization process at 1200.0°C, for 1400.0 minutes,, undergone annealing process at 925°C, for 60.0 minutes,,showing a FCC microstructure and FCC_SS phases.",,10.1016/j.actamat.2017.04.033
CoCrFeMnNi,0.0,0.2,0.2,0.2,0.2,0.0,0.2,0.0,0.0,0.0,0.0,0.0,0.0,0.0,1200.0,1400.0,925,60.0,,,FCC,FCC_SS,"The alloy CoCrFeMnNi contains 5 elemental compositions: Co (0.2), Cr (0.2), Fe (0.2), Ni (0.2), Mn (0.2) and with heat treatment -  undergone homogenization process at 1200.0°C, for 1400.0 minutes,, undergone annealing process at 925°C, for 60.0 minutes,,showing a FCC microstructure and FCC_SS phases.",,10.1016/j.actamat.2017.04.033
CoCrFeMnNi,0.0,0.2,0.2,0.2,0.2,0.0,0.2,0.0,0.0,0.0,0.0,0.0,0.0,0.0,1200.0,1400.0,925,60.0,,,FCC,FCC_SS,"The alloy CoCrFeMnNi contains 5 elemental compositions: Co (0.2), Cr (0.2), Fe (0.2), Ni (0.2), Mn (0.2) and with heat treatment -  undergone homogenization process at 1200.0°C, for 1400.0 minutes,, undergone annealing process at 925°C, for 60.0 minutes,,showing a FCC microstructure and FCC_SS phases.",,10.1016/j.actamat.2017.04.033
NbCrMo0.5Ta0.5TiZr,0.0,0.0,0.2,0.0,0.0,0.0,0.0,0.2,0.0,0.2,0.1,0.2,0.0,0.1,,,,,,,BCC + Im,Im,"The alloy NbCrMo0.5Ta0.5TiZr contains 6 elemental compositions: Cr (0.2), Ti (0.2), Nb (0.2), Mo (0.1), Zr (0.2), Ta (0.1) and without heat treatment,showing a BCC and Im microstructure and Im phases.",,10.1016/j.msea.2017.12.021
NbCrMo0.5Ta0.5TiZr,0.0,0.0,0.2,0.0,0.0,0.0,0.0,0.2,0.0,0.2,0.1,0.2,0.0,0.1,,,,,,,BCC + Im,Im,"The alloy NbCrMo0.5Ta0.5TiZr contains 6 elemental compositions: Cr (0.2), Ti (0.2), Nb (0.2), Mo (0.1), Zr (0.2), Ta (0.1) and without heat treatment,showing a BCC and Im microstructure and Im phases.",,10.1016/j.msea.2017.12.021
NbCrMo0.5Ta0.5TiZr,0.0,0.0,0.2,0.0,0.0,0.0,0.0,0.2,0.0,0.2,0.1,0.2,0.0,0.1,,,,,,,BCC + Im,Im,"The alloy NbCrMo0.5Ta0.5TiZr contains 6 elemental compositions: Cr (0.2), Ti (0.2), Nb (0.2), Mo (0.1), Zr (0.2), Ta (0.1) and without heat treatment,showing a BCC and Im microstructure and Im phases.",,10.1016/j.msea.2017.12.021
AlMo0.5NbTa0.5TiZr,0.25,0.0,0.0,0.0,0.0,0.0,0.0,0.25,0.0,0.0,0.125,0.25,0.0,0.125,1400.0,120.0,1200,1440.0,10 K min?1,,BCC,BCC_SS,"The alloy AlMo0.5NbTa0.5TiZr contains 5 elemental compositions: Al (0.25), Ti (0.25), Mo (0.125), Zr (0.25), Ta (0.125) and with heat treatment -  undergone homogenization process at 1400.0°C, for 120.0 minutes,, undergone annealing process at 1200°C, for 1440.0 minutes,, and undergone quenching process (10 K min?1),,showing a BCC microstructure and BCC_SS phases.",,10.1016/j.actamat.2014.01.029
NbTaTi,0.0,0.0,0.0,0.0,0.0,0.0,0.0,0.333333333,0.0,0.333333333,0.0,0.0,0.0,0.333333333,,,,,,,BCC,BCC_SS,"The alloy NbTaTi contains 3 elemental compositions: Ti (0.333333333), Nb (0.333333333), Ta (0.333333333) and without heat treatment,showing a BCC microstructure and BCC_SS phases.",,10.3390/e21020114
Nb1.5TaTiZr0.5,0.0,0.0,0.0,0.0,0.0,0.0,0.0,0.25,0.0,0.375,0.0,0.125,0.0,0.25,,,,,,,BCC,BCC_SS,"The alloy Nb1.5TaTiZr0.5 contains 4 elemental compositions: Ti (0.25), Nb (0.375), Zr (0.125), Ta (0.25) and without heat treatment,showing a BCC microstructure and BCC_SS phases.",,10.3390/e21020114
Fe22Co20Ni19Cr20Mn12Al7,0.07,0.2,0.2,0.22,0.19,0.0,0.12,0.0,0.0,0.0,0.0,0.0,0.0,0.0,1100.0,,950,60.0,AQ,,FCC + BCC + Im,Im,"The alloy Fe22Co20Ni19Cr20Mn12Al7 contains 6 elemental compositions: Al (0.07), Co (0.2), Cr (0.2), Fe (0.22), Ni (0.19), Mn (0.12) and with heat treatment -  undergone homogenization process at 1100.0°C, undergone annealing process at 950°C, for 60.0 minutes,, and undergone quenching process (AQ),,showing a FCC and BCC and Im microstructure and Im phases.",,10.1016/j.msea.2019.138555
Fe22Co20Ni19Cr20Mn12Al7,0.07,0.2,0.2,0.22,0.19,0.0,0.12,0.0,0.0,0.0,0.0,0.0,0.0,0.0,1100.0,,1000,60.0,AQ,,FCC + BCC + Im,Im,"The alloy Fe22Co20Ni19Cr20Mn12Al7 contains 6 elemental compositions: Al (0.07), Co (0.2), Cr (0.2), Fe (0.22), Ni (0.19), Mn (0.12) and with heat treatment -  undergone homogenization process at 1100.0°C, undergone annealing process at 1000°C, for 60.0 minutes,, and undergone quenching process (AQ),,showing a FCC and BCC and Im microstructure and Im phases.",,10.1016/j.msea.2019.138555
Fe22Co20Ni19Cr20Mn12Al7,0.07,0.2,0.2,0.22,0.19,0.0,0.12,0.0,0.0,0.0,0.0,0.0,0.0,0.0,1100.0,,1100,60.0,AQ,,FCC + BCC + Im,Im,"The alloy Fe22Co20Ni19Cr20Mn12Al7 contains 6 elemental compositions: Al (0.07), Co (0.2), Cr (0.2), Fe (0.22), Ni (0.19), Mn (0.12) and with heat treatment -  undergone homogenization process at 1100.0°C, undergone annealing process at 1100°C, for 60.0 minutes,, and undergone quenching process (AQ),,showing a FCC and BCC and Im microstructure and Im phases.",,10.1016/j.msea.2019.138555
CoCrFeNiTi0.2,0.0,0.238095238,0.238095238,0.238095238,0.238095238,0.0,0.0,0.047619048,0.0,0.0,0.0,0.0,0.0,0.0,1200.0,30.0,800,180.0,WQ,,FCC + Im,Im,"The alloy CoCrFeNiTi0.2 contains 5 elemental compositions: Co (0.238095238), Cr (0.238095238), Fe (0.238095238), Ni (0.238095238), Ti (0.047619048) and with heat treatment -  undergone homogenization process at 1200.0°C, for 30.0 minutes,, undergone annealing process at 800°C, for 180.0 minutes,, and undergone quenching process (WQ),,showing a FCC and Im microstructure and Im phases.",,10.3390/e21040389
CoCrFeNiTi0.2,0.0,0.238095238,0.238095238,0.238095238,0.238095238,0.0,0.0,0.047619048,0.0,0.0,0.0,0.0,0.0,0.0,1200.0,30.0,800,300.0,WQ,,FCC + Im,Im,"The alloy CoCrFeNiTi0.2 contains 5 elemental compositions: Co (0.238095238), Cr (0.238095238), Fe (0.238095238), Ni (0.238095238), Ti (0.047619048) and with heat treatment -  undergone homogenization process at 1200.0°C, for 30.0 minutes,, undergone annealing process at 800°C, for 300.0 minutes,, and undergone quenching process (WQ),,showing a FCC and Im microstructure and Im phases.",,10.3390/e21040389
CoCrFeNiTi0.2,0.0,0.238095238,0.238095238,0.238095238,0.238095238,0.0,0.0,0.047619048,0.0,0.0,0.0,0.0,0.0,0.0,1200.0,30.0,800,480.0,WQ,,FCC + Im,Im,"The alloy CoCrFeNiTi0.2 contains 5 elemental compositions: Co (0.238095238), Cr (0.238095238), Fe (0.238095238), Ni (0.238095238), Ti (0.047619048) and with heat treatment -  undergone homogenization process at 1200.0°C, for 30.0 minutes,, undergone annealing process at 800°C, for 480.0 minutes,, and undergone quenching process (WQ),,showing a FCC and Im microstructure and Im phases.",,10.3390/e21040389
CoCrFeNiTi0.2,0.0,0.238095238,0.238095238,0.238095238,0.238095238,0.0,0.0,0.047619048,0.0,0.0,0.0,0.0,0.0,0.0,1200.0,30.0,800,600.0,WQ,,FCC + Im,Im,"The alloy CoCrFeNiTi0.2 contains 5 elemental compositions: Co (0.238095238), Cr (0.238095238), Fe (0.238095238), Ni (0.238095238), Ti (0.047619048) and with heat treatment -  undergone homogenization process at 1200.0°C, for 30.0 minutes,, undergone annealing process at 800°C, for 600.0 minutes,, and undergone quenching process (WQ),,showing a FCC and Im microstructure and Im phases.",,10.3390/e21040389
CoCrFeNiTi0.2,0.0,0.238095238,0.238095238,0.238095238,0.238095238,0.0,0.0,0.047619048,0.0,0.0,0.0,0.0,0.0,0.0,1200.0,30.0,800,1440.0,WQ,,FCC + Im,Im,"The alloy CoCrFeNiTi0.2 contains 5 elemental compositions: Co (0.238095238), Cr (0.238095238), Fe (0.238095238), Ni (0.238095238), Ti (0.047619048) and with heat treatment -  undergone homogenization process at 1200.0°C, for 30.0 minutes,, undergone annealing process at 800°C, for 1440.0 minutes,, and undergone quenching process (WQ),,showing a FCC and Im microstructure and Im phases.",,10.3390/e21040389
CoCrFeNiTi0.2,0.0,0.238095238,0.238095238,0.238095238,0.238095238,0.0,0.0,0.047619048,0.0,0.0,0.0,0.0,0.0,0.0,1200.0,30.0,800,2880.0,WQ,,FCC + Im,Im,"The alloy CoCrFeNiTi0.2 contains 5 elemental compositions: Co (0.238095238), Cr (0.238095238), Fe (0.238095238), Ni (0.238095238), Ti (0.047619048) and with heat treatment -  undergone homogenization process at 1200.0°C, for 30.0 minutes,, undergone annealing process at 800°C, for 2880.0 minutes,, and undergone quenching process (WQ),,showing a FCC and Im microstructure and Im phases.",,10.3390/e21040389
Al0.5CoCrFeNi,0.111111111,0.222222222,0.222222222,0.222222222,0.222222222,0.0,0.0,0.0,0.0,0.0,0.0,0.0,0.0,0.0,,,1150,10.0,WQ,,FCC + BCC,FCC_PLUS_BCC,"The alloy Al0.5CoCrFeNi contains 5 elemental compositions: Al (0.111111111), Co (0.222222222), Cr (0.222222222), Fe (0.222222222), Ni (0.222222222) and with heat treatment -  undergone annealing process at 1150°C, for 10.0 minutes,, and undergone quenching process (WQ),,showing a FCC and BCC microstructure and FCC_PLUS_BCC phases.",,10.1007/s12598-016-0860-y
Fe20Co27Ni13Cr20Mn20,0.0,0.27,0.2,0.2,0.13,0.0,0.2,0.0,0.0,0.0,0.0,0.0,0.0,0.0,1200.0,600.0,800,60.0,,,FCC,FCC_SS,"The alloy Fe20Co27Ni13Cr20Mn20 contains 5 elemental compositions: Co (0.27), Cr (0.2), Fe (0.2), Ni (0.13), Mn (0.2) and with heat treatment -  undergone homogenization process at 1200.0°C, for 600.0 minutes,, undergone annealing process at 800°C, for 60.0 minutes,,showing a FCC microstructure and FCC_SS phases.",,10.1016/j.jallcom.2019.04.035
Fe20Co23Ni17Cr20Mn20,0.0,0.23,0.2,0.2,0.17,0.0,0.2,0.0,0.0,0.0,0.0,0.0,0.0,0.0,1200.0,600.0,800,60.0,,,FCC,FCC_SS,"The alloy Fe20Co23Ni17Cr20Mn20 contains 5 elemental compositions: Co (0.23), Cr (0.2), Fe (0.2), Ni (0.17), Mn (0.2) and with heat treatment -  undergone homogenization process at 1200.0°C, for 600.0 minutes,, undergone annealing process at 800°C, for 60.0 minutes,,showing a FCC microstructure and FCC_SS phases.",,10.1016/j.jallcom.2019.04.035
AlCoCrFeMo0.05Ni2,0.165289256,0.165289256,0.165289256,0.165289256,0.330578512,0.0,0.0,0.0,0.0,0.0,0.008264463,0.0,0.0,0.0,1250.0,120.0,1200,120.0,,,FCC + BCC + Im,Im,"The alloy AlCoCrFeMo0.05Ni2 contains 6 elemental compositions: Al (0.165289256), Co (0.165289256), Cr (0.165289256), Fe (0.165289256), Ni (0.330578512), Mo (0.008264463) and with heat treatment -  undergone homogenization process at 1250.0°C, for 120.0 minutes,, undergone annealing process at 1200°C, for 120.0 minutes,,showing a FCC and BCC and Im microstructure and Im phases.",,10.1016/j.msea.2019.05.058
AlCoCrFeMo0.05Ni2,0.165289256,0.165289256,0.165289256,0.165289256,0.330578512,0.0,0.0,0.0,0.0,0.0,0.008264463,0.0,0.0,0.0,1250.0,120.0,1200,480.0,,,FCC + BCC + Im,Im,"The alloy AlCoCrFeMo0.05Ni2 contains 6 elemental compositions: Al (0.165289256), Co (0.165289256), Cr (0.165289256), Fe (0.165289256), Ni (0.330578512), Mo (0.008264463) and with heat treatment -  undergone homogenization process at 1250.0°C, for 120.0 minutes,, undergone annealing process at 1200°C, for 480.0 minutes,,showing a FCC and BCC and Im microstructure and Im phases.",,10.1016/j.msea.2019.05.058
AlCoCrFeMo0.05Ni2,0.165289256,0.165289256,0.165289256,0.165289256,0.330578512,0.0,0.0,0.0,0.0,0.0,0.008264463,0.0,0.0,0.0,1250.0,120.0,1200,4320.0,,,FCC + BCC + Im,Im,"The alloy AlCoCrFeMo0.05Ni2 contains 6 elemental compositions: Al (0.165289256), Co (0.165289256), Cr (0.165289256), Fe (0.165289256), Ni (0.330578512), Mo (0.008264463) and with heat treatment -  undergone homogenization process at 1250.0°C, for 120.0 minutes,, undergone annealing process at 1200°C, for 4320.0 minutes,,showing a FCC and BCC and Im microstructure and Im phases.",,10.1016/j.msea.2019.05.058
AlCoCrFeMo0.05Ni2,0.165289256,0.165289256,0.165289256,0.165289256,0.330578512,0.0,0.0,0.0,0.0,0.0,0.008264463,0.0,0.0,0.0,1250.0,120.0,1200,18000.0,,,FCC + BCC + Im,Im,"The alloy AlCoCrFeMo0.05Ni2 contains 6 elemental compositions: Al (0.165289256), Co (0.165289256), Cr (0.165289256), Fe (0.165289256), Ni (0.330578512), Mo (0.008264463) and with heat treatment -  undergone homogenization process at 1250.0°C, for 120.0 minutes,, undergone annealing process at 1200°C, for 18000.0 minutes,,showing a FCC and BCC and Im microstructure and Im phases.",,10.1016/j.msea.2019.05.058
AlCoCrFeMo0.05Ni2,0.165289256,0.165289256,0.165289256,0.165289256,0.330578512,0.0,0.0,0.0,0.0,0.0,0.008264463,0.0,0.0,0.0,1250.0,120.0,700,9000.0,,,FCC + BCC + Im,Im,"The alloy AlCoCrFeMo0.05Ni2 contains 6 elemental compositions: Al (0.165289256), Co (0.165289256), Cr (0.165289256), Fe (0.165289256), Ni (0.330578512), Mo (0.008264463) and with heat treatment -  undergone homogenization process at 1250.0°C, for 120.0 minutes,, undergone annealing process at 700°C, for 9000.0 minutes,,showing a FCC and BCC and Im microstructure and Im phases.",,10.1016/j.msea.2019.05.058
AlCoCrFeMo0.05Ni2,0.165289256,0.165289256,0.165289256,0.165289256,0.330578512,0.0,0.0,0.0,0.0,0.0,0.008264463,0.0,0.0,0.0,1250.0,120.0,700,9000.0,,,FCC + BCC + Im,Im,"The alloy AlCoCrFeMo0.05Ni2 contains 6 elemental compositions: Al (0.165289256), Co (0.165289256), Cr (0.165289256), Fe (0.165289256), Ni (0.330578512), Mo (0.008264463) and with heat treatment -  undergone homogenization process at 1250.0°C, for 120.0 minutes,, undergone annealing process at 700°C, for 9000.0 minutes,,showing a FCC and BCC and Im microstructure and Im phases.",,10.1016/j.msea.2019.05.058
Ti2ZrHf0.5V,0.0,0.0,0.0,0.0,0.0,0.0,0.0,0.444444444,0.222222222,0.0,0.0,0.222222222,0.111111111,0.0,,,,,,,BCC,BCC_SS,"The alloy Ti2ZrHf0.5V contains 4 elemental compositions: Ti (0.444444444), V (0.222222222), Zr (0.222222222), Hf (0.111111111) and without heat treatment,showing a BCC microstructure and BCC_SS phases.",,10.1007/s40195-019-00921-3
Ti2ZrHf0.5VNb0.5,0.0,0.0,0.0,0.0,0.0,0.0,0.0,0.5,0.0,0.125,0.0,0.25,0.125,0.0,,,,,,,BCC,BCC_SS,"The alloy Ti2ZrHf0.5VNb0.5 contains 4 elemental compositions: Ti (0.5), Nb (0.125), Zr (0.25), Hf (0.125) and without heat treatment,showing a BCC microstructure and BCC_SS phases.",,10.1007/s40195-019-00921-3
Ti2ZrHf0.5VNb,0.0,0.0,0.0,0.0,0.0,0.0,0.0,0.363636364,0.181818182,0.181818182,0.0,0.181818182,0.090909091,0.0,,,,,,,BCC,BCC_SS,"The alloy Ti2ZrHf0.5VNb contains 5 elemental compositions: Ti (0.363636364), V (0.181818182), Nb (0.181818182), Zr (0.181818182), Hf (0.090909091) and without heat treatment,showing a BCC microstructure and BCC_SS phases.",,10.1007/s40195-019-00921-3
Ti2ZrHf0.5V,0.0,0.0,0.0,0.0,0.0,0.0,0.0,0.444444444,0.222222222,0.0,0.0,0.222222222,0.111111111,0.0,,,,,,,BCC,BCC_SS,"The alloy Ti2ZrHf0.5V contains 4 elemental compositions: Ti (0.444444444), V (0.222222222), Zr (0.222222222), Hf (0.111111111) and without heat treatment,showing a BCC microstructure and BCC_SS phases.",,10.1007/s40195-019-00921-3
Ti2ZrHf0.5VNb0.5,0.0,0.0,0.0,0.0,0.0,0.0,0.0,0.5,0.0,0.125,0.0,0.25,0.125,0.0,,,,,,,BCC,BCC_SS,"The alloy Ti2ZrHf0.5VNb0.5 contains 4 elemental compositions: Ti (0.5), Nb (0.125), Zr (0.25), Hf (0.125) and without heat treatment,showing a BCC microstructure and BCC_SS phases.",,10.1007/s40195-019-00921-3
Ti2ZrHf0.5VNb,0.0,0.0,0.0,0.0,0.0,0.0,0.0,0.363636364,0.181818182,0.181818182,0.0,0.181818182,0.090909091,0.0,,,,,,,BCC,BCC_SS,"The alloy Ti2ZrHf0.5VNb contains 5 elemental compositions: Ti (0.363636364), V (0.181818182), Nb (0.181818182), Zr (0.181818182), Hf (0.090909091) and without heat treatment,showing a BCC microstructure and BCC_SS phases.",,10.1007/s40195-019-00921-3
AlCr1.5NbTiV,0.181818182,0.0,0.272727273,0.0,0.0,0.0,0.0,0.181818182,0.181818182,0.181818182,0.0,0.0,0.0,0.0,1200.0,1440.0,,,,,BCC + Im,Im,"The alloy AlCr1.5NbTiV contains 5 elemental compositions: Al (0.181818182), Cr (0.272727273), Ti (0.181818182), V (0.181818182), Nb (0.181818182) and with heat treatment -  undergone homogenization process at 1200.0°C, for 1440.0 minutes,,showing a BCC and Im microstructure and Im phases.",,10.1016/j.jallcom.2015.08.224
AlCr1.5NbTiV,0.181818182,0.0,0.272727273,0.0,0.0,0.0,0.0,0.181818182,0.181818182,0.181818182,0.0,0.0,0.0,0.0,1200.0,1440.0,,,,,BCC + Im,Im,"The alloy AlCr1.5NbTiV contains 5 elemental compositions: Al (0.181818182), Cr (0.272727273), Ti (0.181818182), V (0.181818182), Nb (0.181818182) and with heat treatment -  undergone homogenization process at 1200.0°C, for 1440.0 minutes,,showing a BCC and Im microstructure and Im phases.",,10.1016/j.jallcom.2015.08.224
AlCr1.5NbTiV,0.181818182,0.0,0.272727273,0.0,0.0,0.0,0.0,0.181818182,0.181818182,0.181818182,0.0,0.0,0.0,0.0,1200.0,1440.0,,,,,BCC + Im,Im,"The alloy AlCr1.5NbTiV contains 5 elemental compositions: Al (0.181818182), Cr (0.272727273), Ti (0.181818182), V (0.181818182), Nb (0.181818182) and with heat treatment -  undergone homogenization process at 1200.0°C, for 1440.0 minutes,,showing a BCC and Im microstructure and Im phases.",,10.1016/j.jallcom.2015.08.224
AlCr1.5NbTiV,0.181818182,0.0,0.272727273,0.0,0.0,0.0,0.0,0.181818182,0.181818182,0.181818182,0.0,0.0,0.0,0.0,1200.0,1440.0,,,,,BCC + Im,Im,"The alloy AlCr1.5NbTiV contains 5 elemental compositions: Al (0.181818182), Cr (0.272727273), Ti (0.181818182), V (0.181818182), Nb (0.181818182) and with heat treatment -  undergone homogenization process at 1200.0°C, for 1440.0 minutes,,showing a BCC and Im microstructure and Im phases.",,10.1016/j.jallcom.2015.08.224
CoFeNi2V0.5Mo0.2,0.0,0.212765957,0.0,0.212765957,0.425531915,0.0,0.0,0.0,0.106382979,0.0,0.042553191,0.0,0.0,0.0,,,,,,,FCC,FCC_SS,"The alloy CoFeNi2V0.5Mo0.2 contains 5 elemental compositions: Co (0.212765957), Fe (0.212765957), Ni (0.425531915), V (0.106382979), Mo (0.042553191) and without heat treatment,showing a FCC microstructure and FCC_SS phases.",,10.1016/j.scriptamat.2019.02.038
CoFeNi2V0.5Mo0.2,0.0,0.212765957,0.0,0.212765957,0.425531915,0.0,0.0,0.0,0.106382979,0.0,0.042553191,0.0,0.0,0.0,,,,,,,FCC,FCC_SS,"The alloy CoFeNi2V0.5Mo0.2 contains 5 elemental compositions: Co (0.212765957), Fe (0.212765957), Ni (0.425531915), V (0.106382979), Mo (0.042553191) and without heat treatment,showing a FCC microstructure and FCC_SS phases.",,10.1016/j.scriptamat.2019.02.038
CoFeNi2V0.5Mo0.2,0.0,0.212765957,0.0,0.212765957,0.425531915,0.0,0.0,0.0,0.106382979,0.0,0.042553191,0.0,0.0,0.0,,,,,,,FCC,FCC_SS,"The alloy CoFeNi2V0.5Mo0.2 contains 5 elemental compositions: Co (0.212765957), Fe (0.212765957), Ni (0.425531915), V (0.106382979), Mo (0.042553191) and without heat treatment,showing a FCC microstructure and FCC_SS phases.",,10.1016/j.scriptamat.2019.02.038
CoFeNi2V0.5Mo0.2,0.0,0.212765957,0.0,0.212765957,0.425531915,0.0,0.0,0.0,0.106382979,0.0,0.042553191,0.0,0.0,0.0,,,,,,,FCC,FCC_SS,"The alloy CoFeNi2V0.5Mo0.2 contains 5 elemental compositions: Co (0.212765957), Fe (0.212765957), Ni (0.425531915), V (0.106382979), Mo (0.042553191) and without heat treatment,showing a FCC microstructure and FCC_SS phases.",,10.1016/j.scriptamat.2019.02.038
CoFeNi2V0.5Mo0.2,0.0,0.212765957,0.0,0.212765957,0.425531915,0.0,0.0,0.0,0.106382979,0.0,0.042553191,0.0,0.0,0.0,,,,,,,FCC,FCC_SS,"The alloy CoFeNi2V0.5Mo0.2 contains 5 elemental compositions: Co (0.212765957), Fe (0.212765957), Ni (0.425531915), V (0.106382979), Mo (0.042553191) and without heat treatment,showing a FCC microstructure and FCC_SS phases.",,10.1016/j.scriptamat.2019.02.038
Ni45(FeCoCr)40(AlTi)15,0.075,0.133333333,0.133333333,0.133333333,0.45,0.0,0.0,0.075,0.0,0.0,0.0,0.0,0.0,0.0,,,,,,,FCC + Im,Im,"The alloy Ni45(FeCoCr)40(AlTi)15 contains 6 elemental compositions: Al (0.075), Co (0.133333333), Cr (0.133333333), Fe (0.133333333), Ni (0.45), Ti (0.075) and without heat treatment,showing a FCC and Im microstructure and Im phases.",,10.1016/j.scriptamat.2017.12.001
Ni45(FeCoCr)40(AlTi)15,0.075,0.133333333,0.133333333,0.133333333,0.45,0.0,0.0,0.075,0.0,0.0,0.0,0.0,0.0,0.0,,,,,,,FCC + Im,Im,"The alloy Ni45(FeCoCr)40(AlTi)15 contains 6 elemental compositions: Al (0.075), Co (0.133333333), Cr (0.133333333), Fe (0.133333333), Ni (0.45), Ti (0.075) and without heat treatment,showing a FCC and Im microstructure and Im phases.",,10.1016/j.scriptamat.2017.12.001
Ni45(FeCoCr)40(AlTi)15,0.075,0.133333333,0.133333333,0.133333333,0.45,0.0,0.0,0.075,0.0,0.0,0.0,0.0,0.0,0.0,,,,,,,FCC + Im,Im,"The alloy Ni45(FeCoCr)40(AlTi)15 contains 6 elemental compositions: Al (0.075), Co (0.133333333), Cr (0.133333333), Fe (0.133333333), Ni (0.45), Ti (0.075) and without heat treatment,showing a FCC and Im microstructure and Im phases.",,10.1016/j.scriptamat.2017.12.001
Ni45(FeCoCr)40(AlTi)15,0.075,0.133333333,0.133333333,0.133333333,0.45,0.0,0.0,0.075,0.0,0.0,0.0,0.0,0.0,0.0,,,,,,,FCC + Im,Im,"The alloy Ni45(FeCoCr)40(AlTi)15 contains 6 elemental compositions: Al (0.075), Co (0.133333333), Cr (0.133333333), Fe (0.133333333), Ni (0.45), Ti (0.075) and without heat treatment,showing a FCC and Im microstructure and Im phases.",,10.1016/j.scriptamat.2017.12.001
Ni45(FeCoCr)40(AlTi)15,0.075,0.133333333,0.133333333,0.133333333,0.45,0.0,0.0,0.075,0.0,0.0,0.0,0.0,0.0,0.0,,,,,,,FCC + Im,Im,"The alloy Ni45(FeCoCr)40(AlTi)15 contains 6 elemental compositions: Al (0.075), Co (0.133333333), Cr (0.133333333), Fe (0.133333333), Ni (0.45), Ti (0.075) and without heat treatment,showing a FCC and Im microstructure and Im phases.",,10.1016/j.scriptamat.2017.12.001
HfNb0.18Ta0.18Ti1.27Zr,0.0,0.0,0.0,0.0,0.0,0.0,0.0,0.349862259,0.0,0.049586777,0.0,0.275482094,0.275482094,0.049586777,,,900,30.0,,,BCC,BCC_SS,"The alloy HfNb0.18Ta0.18Ti1.27Zr contains 5 elemental compositions: Ti (0.349862259), Nb (0.049586777), Zr (0.275482094), Hf (0.275482094), Ta (0.049586777) and with heat treatment -  undergone annealing process at 900°C, for 30.0 minutes,,showing a BCC microstructure and BCC_SS phases.",,10.1080/21663831.2016.1221861
Fe37Mn45Co9Cr9,0.0,0.09,0.09,0.37,0.0,0.0,0.45,0.0,0.0,0.0,0.0,0.0,0.0,0.0,1200.0,120.0,,,,,FCC,FCC_SS,"The alloy Fe37Mn45Co9Cr9 contains 4 elemental compositions: Co (0.09), Cr (0.09), Fe (0.37), Mn (0.45) and with heat treatment -  undergone homogenization process at 1200.0°C, for 120.0 minutes,,showing a FCC microstructure and FCC_SS phases.",,10.1007/s11837-014-1133-6
Fe34Cr34Ni14Al14Co4,0.14,0.04,0.34,0.34,0.14,0.0,0.0,0.0,0.0,0.0,0.0,0.0,0.0,0.0,,,,,,,BCC + Im,Im,"The alloy Fe34Cr34Ni14Al14Co4 contains 5 elemental compositions: Al (0.14), Co (0.04), Cr (0.34), Fe (0.34), Ni (0.14) and without heat treatment,showing a BCC and Im microstructure and Im phases.",,10.1016/j.msea.2018.01.034
Fe34Cr34Ni14Al14Co4,0.14,0.04,0.34,0.34,0.14,0.0,0.0,0.0,0.0,0.0,0.0,0.0,0.0,0.0,,,,,,,BCC + Im,Im,"The alloy Fe34Cr34Ni14Al14Co4 contains 5 elemental compositions: Al (0.14), Co (0.04), Cr (0.34), Fe (0.34), Ni (0.14) and without heat treatment,showing a BCC and Im microstructure and Im phases.",,10.1016/j.msea.2018.01.034
Fe34Cr34Ni14Al14Co4,0.14,0.04,0.34,0.34,0.14,0.0,0.0,0.0,0.0,0.0,0.0,0.0,0.0,0.0,,,,,,,BCC + Im,Im,"The alloy Fe34Cr34Ni14Al14Co4 contains 5 elemental compositions: Al (0.14), Co (0.04), Cr (0.34), Fe (0.34), Ni (0.14) and without heat treatment,showing a BCC and Im microstructure and Im phases.",,10.1016/j.msea.2018.01.034
Fe34Cr34Ni14Al14Co4,0.14,0.04,0.34,0.34,0.14,0.0,0.0,0.0,0.0,0.0,0.0,0.0,0.0,0.0,,,,,,,BCC + Im,Im,"The alloy Fe34Cr34Ni14Al14Co4 contains 5 elemental compositions: Al (0.14), Co (0.04), Cr (0.34), Fe (0.34), Ni (0.14) and without heat treatment,showing a BCC and Im microstructure and Im phases.",,10.1016/j.msea.2018.01.034
Fe34Cr34Ni14Al14Co4,0.14,0.04,0.34,0.34,0.14,0.0,0.0,0.0,0.0,0.0,0.0,0.0,0.0,0.0,,,,,,,BCC + Im,Im,"The alloy Fe34Cr34Ni14Al14Co4 contains 5 elemental compositions: Al (0.14), Co (0.04), Cr (0.34), Fe (0.34), Ni (0.14) and without heat treatment,showing a BCC and Im microstructure and Im phases.",,10.1016/j.msea.2018.01.034
CoCrFeNiMo0.3,0.0,0.23255814,0.23255814,0.23255814,0.23255814,0.0,0.0,0.0,0.0,0.0,0.069767442,0.0,0.0,0.0,900.0,300.0,700,300.0,AQ,,FCC + Im,Im,"The alloy CoCrFeNiMo0.3 contains 5 elemental compositions: Co (0.23255814), Cr (0.23255814), Fe (0.23255814), Ni (0.23255814), Mo (0.069767442) and with heat treatment -  undergone homogenization process at 900.0°C, for 300.0 minutes,, undergone annealing process at 700°C, for 300.0 minutes,, and undergone quenching process (AQ),,showing a FCC and Im microstructure and Im phases.",,10.1016/j.actamat.2016.06.063
Al0.3CoCrFeNi,0.069767442,0.23255814,0.23255814,0.23255814,0.23255814,0.0,0.0,0.0,0.0,0.0,0.0,0.0,0.0,0.0,,,,,,,FCC + Im,Im,"The alloy Al0.3CoCrFeNi contains 5 elemental compositions: Al (0.069767442), Co (0.23255814), Cr (0.23255814), Fe (0.23255814), Ni (0.23255814) and without heat treatment,showing a FCC and Im microstructure and Im phases.",,10.1016/j.jallcom.2008.12.088
Fe36Co21Cr18Ni15Al10,0.1,0.21,0.18,0.36,0.15,0.0,0.0,0.0,0.0,0.0,0.0,0.0,0.0,0.0,,,,,,,FCC + Im,Im,"The alloy Fe36Co21Cr18Ni15Al10 contains 5 elemental compositions: Al (0.1), Co (0.21), Cr (0.18), Fe (0.36), Ni (0.15) and without heat treatment,showing a FCC and Im microstructure and Im phases.",,10.1016/j.jallcom.2017.02.211
Fe36Co21Cr18Ni15Al10,0.1,0.21,0.18,0.36,0.15,0.0,0.0,0.0,0.0,0.0,0.0,0.0,0.0,0.0,,,,,,,FCC + Im,Im,"The alloy Fe36Co21Cr18Ni15Al10 contains 5 elemental compositions: Al (0.1), Co (0.21), Cr (0.18), Fe (0.36), Ni (0.15) and without heat treatment,showing a FCC and Im microstructure and Im phases.",,10.1016/j.jallcom.2017.02.211
Fe36Co21Cr18Ni15Al10,0.1,0.21,0.18,0.36,0.15,0.0,0.0,0.0,0.0,0.0,0.0,0.0,0.0,0.0,,,,,,,FCC + Im,Im,"The alloy Fe36Co21Cr18Ni15Al10 contains 5 elemental compositions: Al (0.1), Co (0.21), Cr (0.18), Fe (0.36), Ni (0.15) and without heat treatment,showing a FCC and Im microstructure and Im phases.",,10.1016/j.jallcom.2017.02.211
Fe36Co21Cr18Ni15Al10,0.1,0.21,0.18,0.36,0.15,0.0,0.0,0.0,0.0,0.0,0.0,0.0,0.0,0.0,,,,,,,FCC + Im,Im,"The alloy Fe36Co21Cr18Ni15Al10 contains 5 elemental compositions: Al (0.1), Co (0.21), Cr (0.18), Fe (0.36), Ni (0.15) and without heat treatment,showing a FCC and Im microstructure and Im phases.",,10.1016/j.jallcom.2017.02.211
Fe36Co21Cr18Ni15Al10,0.1,0.21,0.18,0.36,0.15,0.0,0.0,0.0,0.0,0.0,0.0,0.0,0.0,0.0,,,,,,,FCC + Im,Im,"The alloy Fe36Co21Cr18Ni15Al10 contains 5 elemental compositions: Al (0.1), Co (0.21), Cr (0.18), Fe (0.36), Ni (0.15) and without heat treatment,showing a FCC and Im microstructure and Im phases.",,10.1016/j.jallcom.2017.02.211
Fe36Co21Cr18Ni15Al10,0.1,0.21,0.18,0.36,0.15,0.0,0.0,0.0,0.0,0.0,0.0,0.0,0.0,0.0,,,,,,,FCC + Im,Im,"The alloy Fe36Co21Cr18Ni15Al10 contains 5 elemental compositions: Al (0.1), Co (0.21), Cr (0.18), Fe (0.36), Ni (0.15) and without heat treatment,showing a FCC and Im microstructure and Im phases.",,10.1016/j.jallcom.2017.02.211
Fe36Co21Cr18Ni15Al10,0.1,0.21,0.18,0.36,0.15,0.0,0.0,0.0,0.0,0.0,0.0,0.0,0.0,0.0,,,,,,,FCC + Im,Im,"The alloy Fe36Co21Cr18Ni15Al10 contains 5 elemental compositions: Al (0.1), Co (0.21), Cr (0.18), Fe (0.36), Ni (0.15) and without heat treatment,showing a FCC and Im microstructure and Im phases.",,10.1016/j.jallcom.2017.02.211
Fe36Co21Cr18Ni15Al10,0.1,0.21,0.18,0.36,0.15,0.0,0.0,0.0,0.0,0.0,0.0,0.0,0.0,0.0,,,,,,,FCC + Im,Im,"The alloy Fe36Co21Cr18Ni15Al10 contains 5 elemental compositions: Al (0.1), Co (0.21), Cr (0.18), Fe (0.36), Ni (0.15) and without heat treatment,showing a FCC and Im microstructure and Im phases.",,10.1016/j.jallcom.2017.02.211
Fe36Co21Cr18Ni15Al10,0.1,0.21,0.18,0.36,0.15,0.0,0.0,0.0,0.0,0.0,0.0,0.0,0.0,0.0,,,,,,,FCC + Im,Im,"The alloy Fe36Co21Cr18Ni15Al10 contains 5 elemental compositions: Al (0.1), Co (0.21), Cr (0.18), Fe (0.36), Ni (0.15) and without heat treatment,showing a FCC and Im microstructure and Im phases.",,10.1016/j.jallcom.2017.02.211
TiZrNbMo,0.0,0.0,0.0,0.0,0.0,0.0,0.0,0.25,0.0,0.25,0.25,0.25,0.0,0.0,,,,,,,BCC,BCC_SS,"The alloy TiZrNbMo contains 4 elemental compositions: Ti (0.25), Nb (0.25), Mo (0.25), Zr (0.25) and without heat treatment,showing a BCC microstructure and BCC_SS phases.",,10.1007/s11837-012-0366-5
TiZrNbMoV0.25,0.0,0.0,0.0,0.0,0.0,0.0,0.0,0.235294118,0.058823529,0.235294118,0.235294118,0.235294118,0.0,0.0,,,,,,,BCC,BCC_SS,"The alloy TiZrNbMoV0.25 contains 5 elemental compositions: Ti (0.235294118), V (0.058823529), Nb (0.235294118), Mo (0.235294118), Zr (0.235294118) and without heat treatment,showing a BCC microstructure and BCC_SS phases.",,10.1007/s11837-012-0366-5
TiZrNbMoV0.5,0.0,0.0,0.0,0.0,0.0,0.0,0.0,0.222222222,0.111111111,0.222222222,0.222222222,0.222222222,0.0,0.0,,,,,,,BCC,BCC_SS,"The alloy TiZrNbMoV0.5 contains 5 elemental compositions: Ti (0.222222222), V (0.111111111), Nb (0.222222222), Mo (0.222222222), Zr (0.222222222) and without heat treatment,showing a BCC microstructure and BCC_SS phases.",,10.1007/s11837-012-0366-5
TiZrNbMoV0.75,0.0,0.0,0.0,0.0,0.0,0.0,0.0,0.210526316,0.157894737,0.210526316,0.210526316,0.210526316,0.0,0.0,,,,,,,BCC,BCC_SS,"The alloy TiZrNbMoV0.75 contains 5 elemental compositions: Ti (0.210526316), V (0.157894737), Nb (0.210526316), Mo (0.210526316), Zr (0.210526316) and without heat treatment,showing a BCC microstructure and BCC_SS phases.",,10.1007/s11837-012-0366-5
TiZrNbMoV,0.0,0.0,0.0,0.0,0.0,0.0,0.0,0.2,0.2,0.2,0.2,0.2,0.0,0.0,,,,,,,BCC,BCC_SS,"The alloy TiZrNbMoV contains 5 elemental compositions: Ti (0.2), V (0.2), Nb (0.2), Mo (0.2), Zr (0.2) and without heat treatment,showing a BCC microstructure and BCC_SS phases.",,10.1007/s11837-012-0366-5
TiZrNbMoV1.5,0.0,0.0,0.0,0.0,0.0,0.0,0.0,0.181818182,0.272727273,0.181818182,0.181818182,0.181818182,0.0,0.0,,,,,,,BCC,BCC_SS,"The alloy TiZrNbMoV1.5 contains 5 elemental compositions: Ti (0.181818182), V (0.272727273), Nb (0.181818182), Mo (0.181818182), Zr (0.181818182) and without heat treatment,showing a BCC microstructure and BCC_SS phases.",,10.1007/s11837-012-0366-5
TiZrNbMoV2,0.0,0.0,0.0,0.0,0.0,0.0,0.0,0.166666667,0.333333333,0.166666667,0.166666667,0.166666667,0.0,0.0,,,,,,,BCC,BCC_SS,"The alloy TiZrNbMoV2 contains 5 elemental compositions: Ti (0.166666667), V (0.333333333), Nb (0.166666667), Mo (0.166666667), Zr (0.166666667) and without heat treatment,showing a BCC microstructure and BCC_SS phases.",,10.1007/s11837-012-0366-5
TiZrNbMoV3,0.0,0.0,0.0,0.0,0.0,0.0,0.0,0.142857143,0.428571429,0.142857143,0.142857143,0.142857143,0.0,0.0,,,,,,,BCC,BCC_SS,"The alloy TiZrNbMoV3 contains 5 elemental compositions: Ti (0.142857143), V (0.428571429), Nb (0.142857143), Mo (0.142857143), Zr (0.142857143) and without heat treatment,showing a BCC microstructure and BCC_SS phases.",,10.1007/s11837-012-0366-5
Al0.3CoCrFeNi,0.069767442,0.23255814,0.23255814,0.23255814,0.23255814,0.0,0.0,0.0,0.0,0.0,0.0,0.0,0.0,0.0,,,,,,,FCC + Im,Im,"The alloy Al0.3CoCrFeNi contains 5 elemental compositions: Al (0.069767442), Co (0.23255814), Cr (0.23255814), Fe (0.23255814), Ni (0.23255814) and without heat treatment,showing a FCC and Im microstructure and Im phases.",,10.1016/j.matchar.2018.06.036
Al0.3CoCrFeNi,0.069767442,0.23255814,0.23255814,0.23255814,0.23255814,0.0,0.0,0.0,0.0,0.0,0.0,0.0,0.0,0.0,,,700,4320.0,,,FCC + Im,Im,"The alloy Al0.3CoCrFeNi contains 5 elemental compositions: Al (0.069767442), Co (0.23255814), Cr (0.23255814), Fe (0.23255814), Ni (0.23255814) and with heat treatment -  undergone annealing process at 700°C, for 4320.0 minutes,,showing a FCC and Im microstructure and Im phases.",,10.1016/j.matchar.2018.06.036
Al0.3CoCrFeNi,0.069767442,0.23255814,0.23255814,0.23255814,0.23255814,0.0,0.0,0.0,0.0,0.0,0.0,0.0,0.0,0.0,,,900,4320.0,,,FCC + Im,Im,"The alloy Al0.3CoCrFeNi contains 5 elemental compositions: Al (0.069767442), Co (0.23255814), Cr (0.23255814), Fe (0.23255814), Ni (0.23255814) and with heat treatment -  undergone annealing process at 900°C, for 4320.0 minutes,,showing a FCC and Im microstructure and Im phases.",,10.1016/j.matchar.2018.06.036
