Repository: sandeepangh782/RAG---High-Entropy-alloys

# RAG - High-Entropy-alloys
Prediction of phases in high-entropy alloys using LLMs

File: alloys_with_description.csv (part 13 of 14)
Alloy,Al,Co,Cr,Fe,Ni,Cu,Mn,Ti,V,Nb,Mo,Zr,Hf,Ta,Homogenization_Temp,Homogenization_Time,Annealing_Temp,Annealing_Time_(min),Quenching,HPR,Microstructure,Phases,alloy_description,Unnamed: 24,References
Al0.3CoCrFeNi,0.069767442,0.23255814,0.23255814,0.23255814,0.23255814,0.0,0.0,0.0,0.0,0.0,0.0,0.0,0.0,0.0,1200.0,2880.0,800,60.0,,,FCC + Im,Im,"The alloy Al0.3CoCrFeNi contains 5 elemental compositions: Al (0.069767442), Co (0.23255814), Cr (0.23255814), Fe (0.23255814), Ni (0.23255814) and with heat treatment -  undergone homogenization process at 1200.0°C, for 2880.0 minutes,, undergone annealing process at 800°C, for 60.0 minutes,,showing a FCC and Im microstructure and Im phases.",,10.1016/j.matchar.2018.06.036
Co10Cr10Fe50Mn30,0.0,0.1,0.1,0.5,0.0,0.0,0.3,0.0,0.0,0.0,0.0,0.0,0.0,0.0,1200.0,120.0,,,,,FCC + BCC,FCC_PLUS_BCC,"The alloy Co10Cr10Fe50Mn30 contains 4 elemental compositions: Co (0.1), Cr (0.1), Fe (0.5), Mn (0.3) and with heat treatment -  undergone homogenization process at 1200.0°C, for 120.0 minutes,,showing a FCC and BCC microstructure and FCC_PLUS_BCC phases.",,10.1016/j.matchar.2018.06.036
Co10Cr10Fe50Mn30,0.0,0.1,0.1,0.5,0.0,0.0,0.3,0.0,0.0,0.0,0.0,0.0,0.0,0.0,1200.0,120.0,900,3.0,,,FCC + BCC,FCC_PLUS_BCC,"The alloy Co10Cr10Fe50Mn30 contains 4 elemental compositions: Co (0.1), Cr (0.1), Fe (0.5), Mn (0.3) and with heat treatment -  undergone homogenization process at 1200.0°C, for 120.0 minutes,, undergone annealing process at 900°C, for 3.0 minutes,,showing a FCC and BCC microstructure and FCC_PLUS_BCC phases.",,10.1016/j.matchar.2018.06.036
Co10Cr10Fe50Mn30,0.0,0.1,0.1,0.5,0.0,0.0,0.3,0.0,0.0,0.0,0.0,0.0,0.0,0.0,1200.0,120.0,900,5.0,,,FCC + BCC,FCC_PLUS_BCC,"The alloy Co10Cr10Fe50Mn30 contains 4 elemental compositions: Co (0.1), Cr (0.1), Fe (0.5), Mn (0.3) and with heat treatment -  undergone homogenization process at 1200.0°C, for 120.0 minutes,, undergone annealing process at 900°C, for 5.0 minutes,,showing a FCC and BCC microstructure and FCC_PLUS_BCC phases.",,10.1016/j.matchar.2018.06.036
Co10Cr10Fe50Mn30,0.0,0.1,0.1,0.5,0.0,0.0,0.3,0.0,0.0,0.0,0.0,0.0,0.0,0.0,1200.0,120.0,900,30.0,,,FCC + BCC,FCC_PLUS_BCC,"The alloy Co10Cr10Fe50Mn30 contains 4 elemental compositions: Co (0.1), Cr (0.1), Fe (0.5), Mn (0.3) and with heat treatment -  undergone homogenization process at 1200.0°C, for 120.0 minutes,, undergone annealing process at 900°C, for 30.0 minutes,,showing a FCC and BCC microstructure and FCC_PLUS_BCC phases.",,10.1016/j.matchar.2018.06.036
Co10Cr10Fe50Mn30,0.0,0.1,0.1,0.5,0.0,0.0,0.3,0.0,0.0,0.0,0.0,0.0,0.0,0.0,1200.0,300.0,,,,,FCC + BCC,FCC_PLUS_BCC,"The alloy Co10Cr10Fe50Mn30 contains 4 elemental compositions: Co (0.1), Cr (0.1), Fe (0.5), Mn (0.3) and with heat treatment -  undergone homogenization process at 1200.0°C, for 300.0 minutes,,showing a FCC and BCC microstructure and FCC_PLUS_BCC phases.",,10.1016/j.matchar.2018.06.036
Co10Cr10Fe50Mn30,0.0,0.1,0.1,0.5,0.0,0.0,0.3,0.0,0.0,0.0,0.0,0.0,0.0,0.0,1200.0,300.0,,,,,FCC + BCC,FCC_PLUS_BCC,"The alloy Co10Cr10Fe50Mn30 contains 4 elemental compositions: Co (0.1), Cr (0.1), Fe (0.5), Mn (0.3) and with heat treatment -  undergone homogenization process at 1200.0°C, for 300.0 minutes,,showing a FCC and BCC microstructure and FCC_PLUS_BCC phases.",,10.1016/j.matchar.2018.06.036
Al0.3CoCrFeNi,0.069767442,0.23255814,0.23255814,0.23255814,0.23255814,0.0,0.0,0.0,0.0,0.0,0.0,0.0,0.0,0.0,1100.0,2880.0,800,60.0,,,FCC + Im,Im,"The alloy Al0.3CoCrFeNi contains 5 elemental compositions: Al (0.069767442), Co (0.23255814), Cr (0.23255814), Fe (0.23255814), Ni (0.23255814) and with heat treatment -  undergone homogenization process at 1100.0°C, for 2880.0 minutes,, undergone annealing process at 800°C, for 60.0 minutes,,showing a FCC and Im microstructure and Im phases.",,10.1016/j.matchar.2018.06.036
Al0.3CoCrFeNi,0.069767442,0.23255814,0.23255814,0.23255814,0.23255814,0.0,0.0,0.0,0.0,0.0,0.0,0.0,0.0,0.0,1100.0,2880.0,900,60.0,,,FCC + Im,Im,"The alloy Al0.3CoCrFeNi contains 5 elemental compositions: Al (0.069767442), Co (0.23255814), Cr (0.23255814), Fe (0.23255814), Ni (0.23255814) and with heat treatment -  undergone homogenization process at 1100.0°C, for 2880.0 minutes,, undergone annealing process at 900°C, for 60.0 minutes,,showing a FCC and Im microstructure and Im phases.",,10.1016/j.matchar.2018.06.036
Al0.3CoCrFeNi,0.069767442,0.23255814,0.23255814,0.23255814,0.23255814,0.0,0.0,0.0,0.0,0.0,0.0,0.0,0.0,0.0,1100.0,2880.0,1000,60.0,,,FCC + Im,Im,"The alloy Al0.3CoCrFeNi contains 5 elemental compositions: Al (0.069767442), Co (0.23255814), Cr (0.23255814), Fe (0.23255814), Ni (0.23255814) and with heat treatment -  undergone homogenization process at 1100.0°C, for 2880.0 minutes,, undergone annealing process at 1000°C, for 60.0 minutes,,showing a FCC and Im microstructure and Im phases.",,10.1016/j.matchar.2018.06.036
Al0.3CoCrFeNi,0.069767442,0.23255814,0.23255814,0.23255814,0.23255814,0.0,0.0,0.0,0.0,0.0,0.0,0.0,0.0,0.0,1100.0,2880.0,1100,60.0,,,FCC,FCC_SS,"The alloy Al0.3CoCrFeNi contains 5 elemental compositions: Al (0.069767442), Co (0.23255814), Cr (0.23255814), Fe (0.23255814), Ni (0.23255814) and with heat treatment -  undergone homogenization process at 1100.0°C, for 2880.0 minutes,, undergone annealing process at 1100°C, for 60.0 minutes,,showing a FCC microstructure and FCC_SS phases.",,10.1016/j.matchar.2018.06.036
Al0.3CoCrFeNi,0.069767442,0.23255814,0.23255814,0.23255814,0.23255814,0.0,0.0,0.0,0.0,0.0,0.0,0.0,0.0,0.0,1100.0,2880.0,800,60.0,,,FCC,FCC_SS,"The alloy Al0.3CoCrFeNi contains 5 elemental compositions: Al (0.069767442), Co (0.23255814), Cr (0.23255814), Fe (0.23255814), Ni (0.23255814) and with heat treatment -  undergone homogenization process at 1100.0°C, for 2880.0 minutes,, undergone annealing process at 800°C, for 60.0 minutes,,showing a FCC microstructure and FCC_SS phases.",,10.1016/j.matchar.2018.06.036
Al0.3CoCrFeNi,0.069767442,0.23255814,0.23255814,0.23255814,0.23255814,0.0,0.0,0.0,0.0,0.0,0.0,0.0,0.0,0.0,1100.0,2880.0,800,60.0,,,FCC + Im,Im,"The alloy Al0.3CoCrFeNi contains 5 elemental compositions: Al (0.069767442), Co (0.23255814), Cr (0.23255814), Fe (0.23255814), Ni (0.23255814) and with heat treatment -  undergone homogenization process at 1100.0°C, for 2880.0 minutes,, undergone annealing process at 800°C, for 60.0 minutes,,showing a FCC and Im microstructure and Im phases.",,10.1016/j.matchar.2018.06.036
Al0.3CoCrFeNi,0.069767442,0.23255814,0.23255814,0.23255814,0.23255814,0.0,0.0,0.0,0.0,0.0,0.0,0.0,0.0,0.0,1100.0,2880.0,800,60.0,,,FCC + Im,Im,"The alloy Al0.3CoCrFeNi contains 5 elemental compositions: Al (0.069767442), Co (0.23255814), Cr (0.23255814), Fe (0.23255814), Ni (0.23255814) and with heat treatment -  undergone homogenization process at 1100.0°C, for 2880.0 minutes,, undergone annealing process at 800°C, for 60.0 minutes,,showing a FCC and Im microstructure and Im phases.",,10.1016/j.matchar.2018.06.036
Al0.3CoCrFeNi,0.069767442,0.23255814,0.23255814,0.23255814,0.23255814,0.0,0.0,0.0,0.0,0.0,0.0,0.0,0.0,0.0,1100.0,2880.0,800,60.0,,,FCC,FCC_SS,"The alloy Al0.3CoCrFeNi contains 5 elemental compositions: Al (0.069767442), Co (0.23255814), Cr (0.23255814), Fe (0.23255814), Ni (0.23255814) and with heat treatment -  undergone homogenization process at 1100.0°C, for 2880.0 minutes,, undergone annealing process at 800°C, for 60.0 minutes,,showing a FCC microstructure and FCC_SS phases.",,10.1016/j.matchar.2018.06.036
Al0.3CoCrFeNi,0.069767442,0.23255814,0.23255814,0.23255814,0.23255814,0.0,0.0,0.0,0.0,0.0,0.0,0.0,0.0,0.0,1100.0,2880.0,800,60.0,,,FCC + Im,Im,"The alloy Al0.3CoCrFeNi contains 5 elemental compositions: Al (0.069767442), Co (0.23255814), Cr (0.23255814), Fe (0.23255814), Ni (0.23255814) and with heat treatment -  undergone homogenization process at 1100.0°C, for 2880.0 minutes,, undergone annealing process at 800°C, for 60.0 minutes,,showing a FCC and Im microstructure and Im phases.",,10.1016/j.matchar.2018.06.036
HfMoNbTaTiZr,0.0,0.0,0.0,0.0,0.0,0.0,0.0,0.166666667,0.0,0.166666667,0.166666667,0.166666667,0.166666667,0.166666667,,,,,,,BCC,BCC_SS,"The alloy HfMoNbTaTiZr contains 6 elemental compositions: Ti (0.166666667), Nb (0.166666667), Mo (0.166666667), Zr (0.166666667), Hf (0.166666667), Ta (0.166666667) and without heat treatment,showing a BCC microstructure and BCC_SS phases.",,10.1016/j.matlet.2016.03.133
AlCoFeNi,0.25,0.25,0.0,0.25,0.25,0.0,0.0,0.0,0.0,0.0,0.0,0.0,0.0,0.0,,,,,,,BCC,BCC_SS,"The alloy AlCoFeNi contains 4 elemental compositions: Al (0.25), Co (0.25), Fe (0.25), Ni (0.25) and without heat treatment,showing a BCC microstructure and BCC_SS phases.",,10.1016/j.jmmm.2014.07.023
Nb0.5TaTiZr1.5,0.0,0.0,0.0,0.0,0.0,0.0,0.0,0.25,0.0,0.125,0.0,0.375,0.0,0.25,,,,,,,BCC,BCC_SS,"The alloy Nb0.5TaTiZr1.5 contains 4 elemental compositions: Ti (0.25), Nb (0.125), Zr (0.375), Ta (0.25) and without heat treatment,showing a BCC microstructure and BCC_SS phases.",,10.3390/e21020114
NbTa0.8Ti1.2Zr,0.0,0.0,0.0,0.0,0.0,0.0,0.0,0.3,0.0,0.25,0.0,0.25,0.0,0.2,,,,,,,BCC,BCC_SS,"The alloy NbTa0.8Ti1.2Zr contains 4 elemental compositions: Ti (0.3), Nb (0.25), Zr (0.25), Ta (0.2) and without heat treatment,showing a BCC microstructure and BCC_SS phases.",,10.1016/j.msea.2018.11.054
NbTa0.6Ti1.4Zr,0.0,0.0,0.0,0.0,0.0,0.0,0.0,0.35,0.0,0.25,0.0,0.25,0.0,0.15,,,,,,,BCC,BCC_SS,"The alloy NbTa0.6Ti1.4Zr contains 4 elemental compositions: Ti (0.35), Nb (0.25), Zr (0.25), Ta (0.15) and without heat treatment,showing a BCC microstructure and BCC_SS phases.",,10.1016/j.msea.2018.11.054
NbTa0.4Ti1.6Zr,0.0,0.0,0.0,0.0,0.0,0.0,0.0,0.4,0.0,0.25,0.0,0.25,0.0,0.1,,,,,,,BCC,BCC_SS,"The alloy NbTa0.4Ti1.6Zr contains 4 elemental compositions: Ti (0.4), Nb (0.25), Zr (0.25), Ta (0.1) and without heat treatment,showing a BCC microstructure and BCC_SS phases.",,10.1016/j.msea.2018.11.054
NbTa0.2Ti1.8Zr,0.0,0.0,0.0,0.0,0.0,0.0,0.0,0.45,0.0,0.25,0.0,0.25,0.0,0.05,,,,,,,BCC,BCC_SS,"The alloy NbTa0.2Ti1.8Zr contains 4 elemental compositions: Ti (0.45), Nb (0.25), Zr (0.25), Ta (0.05) and without heat treatment,showing a BCC microstructure and BCC_SS phases.",,10.1016/j.msea.2018.11.054
AlNbTiVZr,0.2,0.0,0.0,0.0,0.0,0.0,0.0,0.2,0.2,0.2,0.0,0.2,0.0,0.0,,,1200,1440.0,,,BCC,BCC_SS,"The alloy AlNbTiVZr contains 5 elemental compositions: Al (0.2), Ti (0.2), V (0.2), Nb (0.2), Zr (0.2) and with heat treatment -  undergone annealing process at 1200°C, for 1440.0 minutes,,showing a BCC microstructure and BCC_SS phases.",,10.1016/j.msea.2017.08.019
AlNbTiVZr0.1,0.243902439,0.0,0.0,0.0,0.0,0.0,0.0,0.243902439,0.243902439,0.243902439,0.0,0.024390244,0.0,0.0,,,1200,1440.0,,,BCC + Im,Im,"The alloy AlNbTiVZr0.1 contains 5 elemental compositions: Al (0.243902439), Ti (0.243902439), V (0.243902439), Nb (0.243902439), Zr (0.024390244) and with heat treatment -  undergone annealing process at 1200°C, for 1440.0 minutes,,showing a BCC and Im microstructure and Im phases.",,10.1016/j.msea.2017.08.019
AlNbTiVZr0.25,0.235294118,0.0,0.0,0.0,0.0,0.0,0.0,0.235294118,0.235294118,0.235294118,0.0,0.058823529,0.0,0.0,,,1200,1440.0,,,BCC + Im,Im,"The alloy AlNbTiVZr0.25 contains 5 elemental compositions: Al (0.235294118), Ti (0.235294118), V (0.235294118), Nb (0.235294118), Zr (0.058823529) and with heat treatment -  undergone annealing process at 1200°C, for 1440.0 minutes,,showing a BCC and Im microstructure and Im phases.",,10.1016/j.msea.2017.08.019
AlNbTiVZr0.5,0.222222222,0.0,0.0,0.0,0.0,0.0,0.0,0.222222222,0.222222222,0.222222222,0.0,0.111111111,0.0,0.0,,,1200,1440.0,,,BCC + Im,Im,"The alloy AlNbTiVZr0.5 contains 5 elemental compositions: Al (0.222222222), Ti (0.222222222), V (0.222222222), Nb (0.222222222), Zr (0.111111111) and with heat treatment -  undergone annealing process at 1200°C, for 1440.0 minutes,,showing a BCC and Im microstructure and Im phases.",,10.1016/j.msea.2017.08.019
AlNbTiVZr,0.2,0.0,0.0,0.0,0.0,0.0,0.0,0.2,0.2,0.2,0.0,0.2,0.0,0.0,,,1200,1440.0,,,BCC + Im,Im,"The alloy AlNbTiVZr contains 5 elemental compositions: Al (0.2), Ti (0.2), V (0.2), Nb (0.2), Zr (0.2) and with heat treatment -  undergone annealing process at 1200°C, for 1440.0 minutes,,showing a BCC and Im microstructure and Im phases.",,10.1016/j.msea.2017.08.019
AlNbTiVZr1.5,0.181818182,0.0,0.0,0.0,0.0,0.0,0.0,0.181818182,0.181818182,0.181818182,0.0,0.272727273,0.0,0.0,,,1200,1440.0,,,BCC + Im,Im,"The alloy AlNbTiVZr1.5 contains 5 elemental compositions: Al (0.181818182), Ti (0.181818182), V (0.181818182), Nb (0.181818182), Zr (0.272727273) and with heat treatment -  undergone annealing process at 1200°C, for 1440.0 minutes,,showing a BCC and Im microstructure and Im phases.",,10.1016/j.msea.2017.08.019
AlNbTiVZr,0.2,0.0,0.0,0.0,0.0,0.0,0.0,0.2,0.2,0.2,0.0,0.2,0.0,0.0,,,1200,1440.0,,,BCC,BCC_SS,"The alloy AlNbTiVZr contains 5 elemental compositions: Al (0.2), Ti (0.2), V (0.2), Nb (0.2), Zr (0.2) and with heat treatment -  undergone annealing process at 1200°C, for 1440.0 minutes,,showing a BCC microstructure and BCC_SS phases.",,10.1016/j.msea.2017.08.019
AlNbTiVZr0.1,0.243902439,0.0,0.0,0.0,0.0,0.0,0.0,0.243902439,0.243902439,0.243902439,0.0,0.024390244,0.0,0.0,,,1200,1440.0,,,BCC + Im,Im,"The alloy AlNbTiVZr0.1 contains 5 elemental compositions: Al (0.243902439), Ti (0.243902439), V (0.243902439), Nb (0.243902439), Zr (0.024390244) and with heat treatment -  undergone annealing process at 1200°C, for 1440.0 minutes,,showing a BCC and Im microstructure and Im phases.",,10.1016/j.msea.2017.08.019
AlNbTiVZr0.25,0.235294118,0.0,0.0,0.0,0.0,0.0,0.0,0.235294118,0.235294118,0.235294118,0.0,0.058823529,0.0,0.0,,,1200,1440.0,,,BCC + Im,Im,"The alloy AlNbTiVZr0.25 contains 5 elemental compositions: Al (0.235294118), Ti (0.235294118), V (0.235294118), Nb (0.235294118), Zr (0.058823529) and with heat treatment -  undergone annealing process at 1200°C, for 1440.0 minutes,,showing a BCC and Im microstructure and Im phases.",,10.1016/j.msea.2017.08.019
AlNbTiVZr0.5,0.222222222,0.0,0.0,0.0,0.0,0.0,0.0,0.222222222,0.222222222,0.222222222,0.0,0.111111111,0.0,0.0,,,1200,1440.0,,,BCC + Im,Im,"The alloy AlNbTiVZr0.5 contains 5 elemental compositions: Al (0.222222222), Ti (0.222222222), V (0.222222222), Nb (0.222222222), Zr (0.111111111) and with heat treatment -  undergone annealing process at 1200°C, for 1440.0 minutes,,showing a BCC and Im microstructure and Im phases.",,10.1016/j.msea.2017.08.019
AlNbTiVZr,0.2,0.0,0.0,0.0,0.0,0.0,0.0,0.2,0.2,0.2,0.0,0.2,0.0,0.0,,,1200,1440.0,,,BCC + Im,Im,"The alloy AlNbTiVZr contains 5 elemental compositions: Al (0.2), Ti (0.2), V (0.2), Nb (0.2), Zr (0.2) and with heat treatment -  undergone annealing process at 1200°C, for 1440.0 minutes,,showing a BCC and Im microstructure and Im phases.",,10.1016/j.msea.2017.08.019
AlNbTiVZr1.5,0.181818182,0.0,0.0,0.0,0.0,0.0,0.0,0.181818182,0.181818182,0.181818182,0.0,0.272727273,0.0,0.0,,,1200,1440.0,,,BCC + Im,Im,"The alloy AlNbTiVZr1.5 contains 5 elemental compositions: Al (0.181818182), Ti (0.181818182), V (0.181818182), Nb (0.181818182), Zr (0.272727273) and with heat treatment -  undergone annealing process at 1200°C, for 1440.0 minutes,,showing a BCC and Im microstructure and Im phases.",,10.1016/j.msea.2017.08.019
AlCoCrFeNi ,0.2,0.2,0.2,0.2,0.2,0.0,0.0,0.0,0.0,0.0,0.0,0.0,0.0,0.0,,,1000,120.0,,,FCC + BCC + Im,Im,"The alloy AlCoCrFeNi  contains 5 elemental compositions: Al (0.2), Co (0.2), Cr (0.2), Fe (0.2), Ni (0.2) and with heat treatment -  undergone annealing process at 1000°C, for 120.0 minutes,,showing a FCC and BCC and Im microstructure and Im phases.",,10.1016/j.addma.2019.02.010
AlCoCrFeNi ,0.2,0.2,0.2,0.2,0.2,0.0,0.0,0.0,0.0,0.0,0.0,0.0,0.0,0.0,,,1200,120.0,,,BCC,BCC_SS,"The alloy AlCoCrFeNi  contains 5 elemental compositions: Al (0.2), Co (0.2), Cr (0.2), Fe (0.2), Ni (0.2) and with heat treatment -  undergone annealing process at 1200°C, for 120.0 minutes,,showing a BCC microstructure and BCC_SS phases.",,10.1016/j.addma.2019.02.010
AlCoCrFeNi ,0.2,0.2,0.2,0.2,0.2,0.0,0.0,0.0,0.0,0.0,0.0,0.0,0.0,0.0,,,,,,,FCC + BCC + Im,Im,"The alloy AlCoCrFeNi  contains 5 elemental compositions: Al (0.2), Co (0.2), Cr (0.2), Fe (0.2), Ni (0.2) and without heat treatment,showing a FCC and BCC and Im microstructure and Im phases.",,10.1016/j.matlet.2015.06.046
AlCoCrFeNi ,0.2,0.2,0.2,0.2,0.2,0.0,0.0,0.0,0.0,0.0,0.0,0.0,0.0,0.0,,,,,,,FCC + BCC + Im,Im,"The alloy AlCoCrFeNi  contains 5 elemental compositions: Al (0.2), Co (0.2), Cr (0.2), Fe (0.2), Ni (0.2) and without heat treatment,showing a FCC and BCC and Im microstructure and Im phases.",,10.1016/j.matlet.2015.06.046
Ni1.5Co1.5CrFeTi0.5,0.0,0.272727273,0.181818182,0.181818182,0.272727273,0.0,0.0,0.090909091,0.0,0.0,0.0,0.0,0.0,0.0,,,,,,,BCC,BCC_SS,"The alloy Ni1.5Co1.5CrFeTi0.5 contains 5 elemental compositions: Co (0.272727273), Cr (0.181818182), Fe (0.181818182), Ni (0.272727273), Ti (0.090909091) and without heat treatment,showing a BCC microstructure and BCC_SS phases.",,10.1016/j.matdes.2017.01.036
AlCoCrFe,0.25,0.25,0.25,0.25,0.0,0.0,0.0,0.0,0.0,0.0,0.0,0.0,0.0,0.0,,,,,,,FCC,FCC_SS,"The alloy AlCoCrFe contains 4 elemental compositions: Al (0.25), Co (0.25), Cr (0.25), Fe (0.25) and without heat treatment,showing a FCC microstructure and FCC_SS phases.",,10.1007/s12540-018-00236-5
AlCoCrFeNi,0.2,0.2,0.2,0.2,0.2,0.0,0.0,0.0,0.0,0.0,0.0,0.0,0.0,0.0,,,,,,,FCC + BCC,FCC_PLUS_BCC,"The alloy AlCoCrFeNi contains 5 elemental compositions: Al (0.2), Co (0.2), Cr (0.2), Fe (0.2), Ni (0.2) and without heat treatment,showing a FCC and BCC microstructure and FCC_PLUS_BCC phases.",,10.1007/s12540-018-00236-5
Al10Co30Cr20Fe35Ni5,0.1,0.3,0.2,0.35,0.05,0.0,0.0,0.0,0.0,0.0,0.0,0.0,0.0,0.0,,,,,,,FCC + BCC,FCC_PLUS_BCC,"The alloy Al10Co30Cr20Fe35Ni5 contains 5 elemental compositions: Al (0.1), Co (0.3), Cr (0.2), Fe (0.35), Ni (0.05) and without heat treatment,showing a FCC and BCC microstructure and FCC_PLUS_BCC phases.",,10.1007/s12540-018-00236-5
Al15Co30Cr15Fe40Ni5,0.15,0.25,0.15,0.4,0.05,0.0,0.0,0.0,0.0,0.0,0.0,0.0,0.0,0.0,,,,,,,FCC + BCC,FCC_PLUS_BCC,"The alloy Al15Co30Cr15Fe40Ni5 contains 5 elemental compositions: Al (0.15), Co (0.25), Cr (0.15), Fe (0.4), Ni (0.05) and without heat treatment,showing a FCC and BCC microstructure and FCC_PLUS_BCC phases.",,10.1007/s12540-018-00236-5
V10Cr15Mn5Fe35Co10Ni25,0.0,0.1,0.15,0.35,0.25,0.0,0.05,0.0,0.1,0.0,0.0,0.0,0.0,0.0,1100.0,360.0,1100,360.0,,,FCC,FCC_SS,"The alloy V10Cr15Mn5Fe35Co10Ni25 contains 6 elemental compositions: Co (0.1), Cr (0.15), Fe (0.35), Ni (0.25), Mn (0.05), V (0.1) and with heat treatment -  undergone homogenization process at 1100.0°C, for 360.0 minutes,, undergone annealing process at 1100°C, for 360.0 minutes,,showing a FCC microstructure and FCC_SS phases.",,10.1016/j.msea.2018.12.077
CoCrNi,0.0,0.333333333,0.333333333,0.0,0.333333333,0.0,0.0,0.0,0.0,0.0,0.0,0.0,0.0,0.0,1200.0,280.0,,,,,FCC,FCC_SS,"The alloy CoCrNi contains 3 elemental compositions: Co (0.333333333), Cr (0.333333333), Ni (0.333333333) and with heat treatment -  undergone homogenization process at 1200.0°C, for 280.0 minutes,,showing a FCC microstructure and FCC_SS phases.",,10.1016/j.msea.2018.11.143
CoCrNi,0.0,0.333333333,0.333333333,0.0,0.333333333,0.0,0.0,0.0,0.0,0.0,0.0,0.0,0.0,0.0,1200.0,280.0,1000,60.0,,,FCC,FCC_SS,"The alloy CoCrNi contains 3 elemental compositions: Co (0.333333333), Cr (0.333333333), Ni (0.333333333) and with heat treatment -  undergone homogenization process at 1200.0°C, for 280.0 minutes,, undergone annealing process at 1000°C, for 60.0 minutes,,showing a FCC microstructure and FCC_SS phases.",,10.1016/j.msea.2018.11.143
CoCrNi,0.0,0.333333333,0.333333333,0.0,0.333333333,0.0,0.0,0.0,0.0,0.0,0.0,0.0,0.0,0.0,1200.0,280.0,1000,60.0,,,FCC,FCC_SS,"The alloy CoCrNi contains 3 elemental compositions: Co (0.333333333), Cr (0.333333333), Ni (0.333333333) and with heat treatment -  undergone homogenization process at 1200.0°C, for 280.0 minutes,, undergone annealing process at 1000°C, for 60.0 minutes,,showing a FCC microstructure and FCC_SS phases.",,10.1016/j.msea.2018.11.143
CoCrNi,0.0,0.333333333,0.333333333,0.0,0.333333333,0.0,0.0,0.0,0.0,0.0,0.0,0.0,0.0,0.0,1200.0,280.0,1000,60.0,,,FCC,FCC_SS,"The alloy CoCrNi contains 3 elemental compositions: Co (0.333333333), Cr (0.333333333), Ni (0.333333333) and with heat treatment -  undergone homogenization process at 1200.0°C, for 280.0 minutes,, undergone annealing process at 1000°C, for 60.0 minutes,,showing a FCC microstructure and FCC_SS phases.",,10.1016/j.msea.2018.11.143
CoCrFeMnNi,0.0,0.2,0.2,0.2,0.2,0.0,0.2,0.0,0.0,0.0,0.0,0.0,0.0,0.0,1200.0,2880.0,800,60.0,,,FCC,FCC_SS,"The alloy CoCrFeMnNi contains 5 elemental compositions: Co (0.2), Cr (0.2), Fe (0.2), Ni (0.2), Mn (0.2) and with heat treatment -  undergone homogenization process at 1200.0°C, for 2880.0 minutes,, undergone annealing process at 800°C, for 60.0 minutes,,showing a FCC microstructure and FCC_SS phases.",,10.1016/j.actamat.2013.06.018
CoCrFeMnNi,0.0,0.2,0.2,0.2,0.2,0.0,0.2,0.0,0.0,0.0,0.0,0.0,0.0,0.0,1200.0,2880.0,800,60.0,,,FCC,FCC_SS,"The alloy CoCrFeMnNi contains 5 elemental compositions: Co (0.2), Cr (0.2), Fe (0.2), Ni (0.2), Mn (0.2) and with heat treatment -  undergone homogenization process at 1200.0°C, for 2880.0 minutes,, undergone annealing process at 800°C, for 60.0 minutes,,showing a FCC microstructure and FCC_SS phases.",,10.1016/j.actamat.2013.06.018
CoCrFeMnNi,0.0,0.2,0.2,0.2,0.2,0.0,0.2,0.0,0.0,0.0,0.0,0.0,0.0,0.0,1200.0,2880.0,800,60.0,,,FCC,FCC_SS,"The alloy CoCrFeMnNi contains 5 elemental compositions: Co (0.2), Cr (0.2), Fe (0.2), Ni (0.2), Mn (0.2) and with heat treatment -  undergone homogenization process at 1200.0°C, for 2880.0 minutes,, undergone annealing process at 800°C, for 60.0 minutes,,showing a FCC microstructure and FCC_SS phases.",,10.1016/j.actamat.2013.06.018
CoCrFeMnNi,0.0,0.2,0.2,0.2,0.2,0.0,0.2,0.0,0.0,0.0,0.0,0.0,0.0,0.0,1200.0,2880.0,800,60.0,,,FCC,FCC_SS,"The alloy CoCrFeMnNi contains 5 elemental compositions: Co (0.2), Cr (0.2), Fe (0.2), Ni (0.2), Mn (0.2) and with heat treatment -  undergone homogenization process at 1200.0°C, for 2880.0 minutes,, undergone annealing process at 800°C, for 60.0 minutes,,showing a FCC microstructure and FCC_SS phases.",,10.1016/j.actamat.2013.06.018
CoCrFeMnNi,0.0,0.2,0.2,0.2,0.2,0.0,0.2,0.0,0.0,0.0,0.0,0.0,0.0,0.0,1200.0,2880.0,800,60.0,,,FCC,FCC_SS,"The alloy CoCrFeMnNi contains 5 elemental compositions: Co (0.2), Cr (0.2), Fe (0.2), Ni (0.2), Mn (0.2) and with heat treatment -  undergone homogenization process at 1200.0°C, for 2880.0 minutes,, undergone annealing process at 800°C, for 60.0 minutes,,showing a FCC microstructure and FCC_SS phases.",,10.1016/j.actamat.2013.06.018
CoCrFeMnNi,0.0,0.2,0.2,0.2,0.2,0.0,0.2,0.0,0.0,0.0,0.0,0.0,0.0,0.0,1200.0,2880.0,800,60.0,,,FCC,FCC_SS,"The alloy CoCrFeMnNi contains 5 elemental compositions: Co (0.2), Cr (0.2), Fe (0.2), Ni (0.2), Mn (0.2) and with heat treatment -  undergone homogenization process at 1200.0°C, for 2880.0 minutes,, undergone annealing process at 800°C, for 60.0 minutes,,showing a FCC microstructure and FCC_SS phases.",,10.1016/j.actamat.2013.06.018
CoCrFeMnNi,0.0,0.2,0.2,0.2,0.2,0.0,0.2,0.0,0.0,0.0,0.0,0.0,0.0,0.0,1200.0,2880.0,1000,60.0,,,FCC,FCC_SS,"The alloy CoCrFeMnNi contains 5 elemental compositions: Co (0.2), Cr (0.2), Fe (0.2), Ni (0.2), Mn (0.2) and with heat treatment -  undergone homogenization process at 1200.0°C, for 2880.0 minutes,, undergone annealing process at 1000°C, for 60.0 minutes,,showing a FCC microstructure and FCC_SS phases.",,10.1016/j.actamat.2013.06.018
CoCrFeMnNi,0.0,0.2,0.2,0.2,0.2,0.0,0.2,0.0,0.0,0.0,0.0,0.0,0.0,0.0,1200.0,2880.0,1000,60.0,,,FCC,FCC_SS,"The alloy CoCrFeMnNi contains 5 elemental compositions: Co (0.2), Cr (0.2), Fe (0.2), Ni (0.2), Mn (0.2) and with heat treatment -  undergone homogenization process at 1200.0°C, for 2880.0 minutes,, undergone annealing process at 1000°C, for 60.0 minutes,,showing a FCC microstructure and FCC_SS phases.",,10.1016/j.actamat.2013.06.018
CoCrFeMnNi,0.0,0.2,0.2,0.2,0.2,0.0,0.2,0.0,0.0,0.0,0.0,0.0,0.0,0.0,1200.0,2880.0,1000,60.0,,,FCC,FCC_SS,"The alloy CoCrFeMnNi contains 5 elemental compositions: Co (0.2), Cr (0.2), Fe (0.2), Ni (0.2), Mn (0.2) and with heat treatment -  undergone homogenization process at 1200.0°C, for 2880.0 minutes,, undergone annealing process at 1000°C, for 60.0 minutes,,showing a FCC microstructure and FCC_SS phases.",,10.1016/j.actamat.2013.06.018
CoCrFeMnNi,0.0,0.2,0.2,0.2,0.2,0.0,0.2,0.0,0.0,0.0,0.0,0.0,0.0,0.0,1200.0,2880.0,1000,60.0,,,FCC,FCC_SS,"The alloy CoCrFeMnNi contains 5 elemental compositions: Co (0.2), Cr (0.2), Fe (0.2), Ni (0.2), Mn (0.2) and with heat treatment -  undergone homogenization process at 1200.0°C, for 2880.0 minutes,, undergone annealing process at 1000°C, for 60.0 minutes,,showing a FCC microstructure and FCC_SS phases.",,10.1016/j.actamat.2013.06.018
CoCrFeMnNi,0.0,0.2,0.2,0.2,0.2,0.0,0.2,0.0,0.0,0.0,0.0,0.0,0.0,0.0,1200.0,2880.0,1000,60.0,,,FCC,FCC_SS,"The alloy CoCrFeMnNi contains 5 elemental compositions: Co (0.2), Cr (0.2), Fe (0.2), Ni (0.2), Mn (0.2) and with heat treatment -  undergone homogenization process at 1200.0°C, for 2880.0 minutes,, undergone annealing process at 1000°C, for 60.0 minutes,,showing a FCC microstructure and FCC_SS phases.",,10.1016/j.actamat.2013.06.018
CoCrFeMnNi,0.0,0.2,0.2,0.2,0.2,0.0,0.2,0.0,0.0,0.0,0.0,0.0,0.0,0.0,1200.0,2880.0,1000,60.0,,,FCC,FCC_SS,"The alloy CoCrFeMnNi contains 5 elemental compositions: Co (0.2), Cr (0.2), Fe (0.2), Ni (0.2), Mn (0.2) and with heat treatment -  undergone homogenization process at 1200.0°C, for 2880.0 minutes,, undergone annealing process at 1000°C, for 60.0 minutes,,showing a FCC microstructure and FCC_SS phases.",,10.1016/j.actamat.2013.06.018
CoCrFeMnNi,0.0,0.2,0.2,0.2,0.2,0.0,0.2,0.0,0.0,0.0,0.0,0.0,0.0,0.0,1200.0,2880.0,1200,60.0,,,FCC,FCC_SS,"The alloy CoCrFeMnNi contains 5 elemental compositions: Co (0.2), Cr (0.2), Fe (0.2), Ni (0.2), Mn (0.2) and with heat treatment -  undergone homogenization process at 1200.0°C, for 2880.0 minutes,, undergone annealing process at 1200°C, for 60.0 minutes,,showing a FCC microstructure and FCC_SS phases.",,10.1016/j.actamat.2013.06.018
CoCrFeMnNi,0.0,0.2,0.2,0.2,0.2,0.0,0.2,0.0,0.0,0.0,0.0,0.0,0.0,0.0,1200.0,2880.0,1200,60.0,,,FCC,FCC_SS,"The alloy CoCrFeMnNi contains 5 elemental compositions: Co (0.2), Cr (0.2), Fe (0.2), Ni (0.2), Mn (0.2) and with heat treatment -  undergone homogenization process at 1200.0°C, for 2880.0 minutes,, undergone annealing process at 1200°C, for 60.0 minutes,,showing a FCC microstructure and FCC_SS phases.",,10.1016/j.actamat.2013.06.018
CoCrFeMnNi,0.0,0.2,0.2,0.2,0.2,0.0,0.2,0.0,0.0,0.0,0.0,0.0,0.0,0.0,1200.0,2880.0,1200,60.0,,,FCC,FCC_SS,"The alloy CoCrFeMnNi contains 5 elemental compositions: Co (0.2), Cr (0.2), Fe (0.2), Ni (0.2), Mn (0.2) and with heat treatment -  undergone homogenization process at 1200.0°C, for 2880.0 minutes,, undergone annealing process at 1200°C, for 60.0 minutes,,showing a FCC microstructure and FCC_SS phases.",,10.1016/j.actamat.2013.06.018
CoCrFeMnNi,0.0,0.2,0.2,0.2,0.2,0.0,0.2,0.0,0.0,0.0,0.0,0.0,0.0,0.0,1200.0,2880.0,1200,60.0,,,FCC,FCC_SS,"The alloy CoCrFeMnNi contains 5 elemental compositions: Co (0.2), Cr (0.2), Fe (0.2), Ni (0.2), Mn (0.2) and with heat treatment -  undergone homogenization process at 1200.0°C, for 2880.0 minutes,, undergone annealing process at 1200°C, for 60.0 minutes,,showing a FCC microstructure and FCC_SS phases.",,10.1016/j.actamat.2013.06.018
CoCrFeMnNi,0.0,0.2,0.2,0.2,0.2,0.0,0.2,0.0,0.0,0.0,0.0,0.0,0.0,0.0,1200.0,2880.0,1200,60.0,,,FCC,FCC_SS,"The alloy CoCrFeMnNi contains 5 elemental compositions: Co (0.2), Cr (0.2), Fe (0.2), Ni (0.2), Mn (0.2) and with heat treatment -  undergone homogenization process at 1200.0°C, for 2880.0 minutes,, undergone annealing process at 1200°C, for 60.0 minutes,,showing a FCC microstructure and FCC_SS phases.",,10.1016/j.actamat.2013.06.018
CoCrFeMnNi,0.0,0.2,0.2,0.2,0.2,0.0,0.2,0.0,0.0,0.0,0.0,0.0,0.0,0.0,1200.0,2880.0,1200,60.0,,,FCC,FCC_SS,"The alloy CoCrFeMnNi contains 5 elemental compositions: Co (0.2), Cr (0.2), Fe (0.2), Ni (0.2), Mn (0.2) and with heat treatment -  undergone homogenization process at 1200.0°C, for 2880.0 minutes,, undergone annealing process at 1200°C, for 60.0 minutes,,showing a FCC microstructure and FCC_SS phases.",,10.1016/j.actamat.2013.06.018
CoCrFeMnNi,0.0,0.2,0.2,0.2,0.2,0.0,0.2,0.0,0.0,0.0,0.0,0.0,0.0,0.0,,,,,,,FCC,FCC_SS,"The alloy CoCrFeMnNi contains 5 elemental compositions: Co (0.2), Cr (0.2), Fe (0.2), Ni (0.2), Mn (0.2) and without heat treatment,showing a FCC microstructure and FCC_SS phases.",,10.1016/j.scriptamat.2018.05.015
CoCrFeMnNi,0.0,0.2,0.2,0.2,0.2,0.0,0.2,0.0,0.0,0.0,0.0,0.0,0.0,0.0,,,,,,,FCC,FCC_SS,"The alloy CoCrFeMnNi contains 5 elemental compositions: Co (0.2), Cr (0.2), Fe (0.2), Ni (0.2), Mn (0.2) and without heat treatment,showing a FCC microstructure and FCC_SS phases.",,10.1016/j.scriptamat.2018.05.015
CoCrFeMnNi,0.0,0.2,0.2,0.2,0.2,0.0,0.2,0.0,0.0,0.0,0.0,0.0,0.0,0.0,,,,,,,FCC,FCC_SS,"The alloy CoCrFeMnNi contains 5 elemental compositions: Co (0.2), Cr (0.2), Fe (0.2), Ni (0.2), Mn (0.2) and without heat treatment,showing a FCC microstructure and FCC_SS phases.",,10.1016/j.scriptamat.2018.05.015
CoCrFeMnNi,0.0,0.2,0.2,0.2,0.2,0.0,0.2,0.0,0.0,0.0,0.0,0.0,0.0,0.0,,,900,60.0,FC,,FCC,FCC_SS,"The alloy CoCrFeMnNi contains 5 elemental compositions: Co (0.2), Cr (0.2), Fe (0.2), Ni (0.2), Mn (0.2) and with heat treatment -  undergone annealing process at 900°C, for 60.0 minutes,, and undergone quenching process (FC),,showing a FCC microstructure and FCC_SS phases.",,10.1016/j.scriptamat.2018.05.015
CoCrFeMnNi,0.0,0.2,0.2,0.2,0.2,0.0,0.2,0.0,0.0,0.0,0.0,0.0,0.0,0.0,,,,,,,FCC,FCC_SS,"The alloy CoCrFeMnNi contains 5 elemental compositions: Co (0.2), Cr (0.2), Fe (0.2), Ni (0.2), Mn (0.2) and without heat treatment,showing a FCC microstructure and FCC_SS phases.",,10.1016/j.scriptamat.2018.05.015
CoCrFeMnNi,0.0,0.2,0.2,0.2,0.2,0.0,0.2,0.0,0.0,0.0,0.0,0.0,0.0,0.0,,,900,60.0,FC,,FCC,FCC_SS,"The alloy CoCrFeMnNi contains 5 elemental compositions: Co (0.2), Cr (0.2), Fe (0.2), Ni (0.2), Mn (0.2) and with heat treatment -  undergone annealing process at 900°C, for 60.0 minutes,, and undergone quenching process (FC),,showing a FCC microstructure and FCC_SS phases.",,10.1016/j.scriptamat.2018.05.015
CoCrFeMnNi,0.0,0.2,0.2,0.2,0.2,0.0,0.2,0.0,0.0,0.0,0.0,0.0,0.0,0.0,,,,,,,FCC,FCC_SS,"The alloy CoCrFeMnNi contains 5 elemental compositions: Co (0.2), Cr (0.2), Fe (0.2), Ni (0.2), Mn (0.2) and without heat treatment,showing a FCC microstructure and FCC_SS phases.",,10.1016/j.jallcom.2018.02.298
CoCrFeMnNi,0.0,0.2,0.2,0.2,0.2,0.0,0.2,0.0,0.0,0.0,0.0,0.0,0.0,0.0,1150.0,180.0,,,,,FCC,FCC_SS,"The alloy CoCrFeMnNi contains 5 elemental compositions: Co (0.2), Cr (0.2), Fe (0.2), Ni (0.2), Mn (0.2) and with heat treatment -  undergone homogenization process at 1150.0°C, for 180.0 minutes,,showing a FCC microstructure and FCC_SS phases.",,10.1016/j.jallcom.2018.02.298
NbTiVTa,0.0,0.0,0.0,0.0,0.0,0.0,0.0,0.25,0.25,0.25,0.0,0.0,0.0,0.25,,,,,,,BCC,BCC_SS,"The alloy NbTiVTa contains 4 elemental compositions: Ti (0.25), V (0.25), Nb (0.25), Ta (0.25) and without heat treatment,showing a BCC microstructure and BCC_SS phases.",,10.3390/met6090199
HfNbTaTiZr,0.0,0.0,0.0,0.0,0.0,0.0,0.0,0.2,0.0,0.2,0.0,0.2,0.2,0.2,,,,,,,BCC,BCC_SS,"The alloy HfNbTaTiZr contains 5 elemental compositions: Ti (0.2), Nb (0.2), Zr (0.2), Hf (0.2), Ta (0.2) and without heat treatment,showing a BCC microstructure and BCC_SS phases.",,10.3390/met6090199
NbTiVZr,0.0,0.0,0.0,0.0,0.0,0.0,0.0,0.25,0.25,0.25,0.0,0.25,0.0,0.0,,,,,,,BCC,BCC_SS,"The alloy NbTiVZr contains 4 elemental compositions: Ti (0.25), V (0.25), Nb (0.25), Zr (0.25) and without heat treatment,showing a BCC microstructure and BCC_SS phases.",,10.3390/met6090199
AlNbTiVZr,0.2,0.0,0.0,0.0,0.0,0.0,0.0,0.2,0.2,0.2,0.0,0.2,0.0,0.0,,,,,,,BCC,BCC_SS,"The alloy AlNbTiVZr contains 5 elemental compositions: Al (0.2), Ti (0.2), V (0.2), Nb (0.2), Zr (0.2) and without heat treatment,showing a BCC microstructure and BCC_SS phases.",,10.3390/met6090199
Mg50(AlCuMnZn)50,0.125,0.0,0.0,0.0,0.0,0.125,0.125,0.0,0.0,0.0,0.0,0.0,0.0,0.0,,,,,,,FCC,FCC_SS,"The alloy Mg50(AlCuMnZn)50 contains 3 elemental compositions: Al (0.125), Cu (0.125), Mn (0.125) and without heat treatment,showing a FCC microstructure and FCC_SS phases.",,10.3390/met6090199
CoCrFeMnNi,0.0,0.2,0.2,0.2,0.2,0.0,0.2,0.0,0.0,0.0,0.0,0.0,0.0,0.0,,,,,,,FCC,FCC_SS,"The alloy CoCrFeMnNi contains 5 elemental compositions: Co (0.2), Cr (0.2), Fe (0.2), Ni (0.2), Mn (0.2) and without heat treatment,showing a FCC microstructure and FCC_SS phases.",,10.1007/s11431-017-9122-5
CoCrFeMnNi,0.0,0.2,0.2,0.2,0.2,0.0,0.2,0.0,0.0,0.0,0.0,0.0,0.0,0.0,,,,,,,FCC,FCC_SS,"The alloy CoCrFeMnNi contains 5 elemental compositions: Co (0.2), Cr (0.2), Fe (0.2), Ni (0.2), Mn (0.2) and without heat treatment,showing a FCC microstructure and FCC_SS phases.",,10.1007/s11431-017-9122-5
CoCrFeMnNi,0.0,0.2,0.2,0.2,0.2,0.0,0.2,0.0,0.0,0.0,0.0,0.0,0.0,0.0,,,700,60.0,,,FCC + Im,Im,"The alloy CoCrFeMnNi contains 5 elemental compositions: Co (0.2), Cr (0.2), Fe (0.2), Ni (0.2), Mn (0.2) and with heat treatment -  undergone annealing process at 700°C, for 60.0 minutes,,showing a FCC and Im microstructure and Im phases.",,10.1007/s11431-017-9122-5
Al86Mg10Zn2Cu2,0.86,0.0,0.0,0.0,0.0,0.0,0.0,0.0,0.0,0.0,0.0,0.0,0.0,0.0,,,,,,,FCC + Im,Im,"The alloy Al86Mg10Zn2Cu2 contains 1 elemental compositions: Al (0.86) and without heat treatment,showing a FCC and Im microstructure and Im phases.",,10.33142/msra.v1i1.666
Al85.7Mg10Zn2Cu2Si0.3,0.874489796,0.0,0.0,0.0,0.0,0.0,0.0,0.0,0.0,0.0,0.0,0.0,0.0,0.0,,,,,,,FCC + Im,Im,"The alloy Al85.7Mg10Zn2Cu2Si0.3 contains 1 elemental compositions: Al (0.874489796) and without heat treatment,showing a FCC and Im microstructure and Im phases.",,10.33142/msra.v1i1.666
Al85.4Mg10Zn2Cu2Si0.6,0.871428571,0.0,0.0,0.0,0.0,0.0,0.0,0.0,0.0,0.0,0.0,0.0,0.0,0.0,,,,,,,FCC + Im,Im,"The alloy Al85.4Mg10Zn2Cu2Si0.6 contains 1 elemental compositions: Al (0.871428571) and without heat treatment,showing a FCC and Im microstructure and Im phases.",,10.33142/msra.v1i1.666
Al85.1Mg10Zn2Cu2Si0.9,0.868367347,0.0,0.0,0.0,0.0,0.0,0.0,0.0,0.0,0.0,0.0,0.0,0.0,0.0,,,,,,,FCC + Im,Im,"The alloy Al85.1Mg10Zn2Cu2Si0.9 contains 1 elemental compositions: Al (0.868367347) and without heat treatment,showing a FCC and Im microstructure and Im phases.",,10.33142/msra.v1i1.666
Al84.8Mg10Zn2Cu2Si1.2,0.848,0.0,0.0,0.0,0.0,0.02,0.0,0.0,0.0,0.0,0.0,0.0,0.0,0.0,,,,,,,FCC + Im,Im,"The alloy Al84.8Mg10Zn2Cu2Si1.2 contains 2 elemental compositions: Al (0.848), Cu (0.02) and without heat treatment,showing a FCC and Im microstructure and Im phases.",,10.33142/msra.v1i1.666
Co25Ni25Fe25Al7.5Cu17.5,0.075,0.25,0.0,0.25,0.25,0.175,0.0,0.0,0.0,0.0,0.0,0.0,0.0,0.0,,,,,,,FCC,FCC_SS,"The alloy Co25Ni25Fe25Al7.5Cu17.5 contains 5 elemental compositions: Al (0.075), Co (0.25), Fe (0.25), Ni (0.25), Cu (0.175) and without heat treatment,showing a FCC microstructure and FCC_SS phases.",,10.1016/j.actamat.2016.01.050
CoCrFeNi,0.0,0.25,0.25,0.25,0.25,0.0,0.0,0.0,0.0,0.0,0.0,0.0,0.0,0.0,,,,,,,FCC,FCC_SS,"The alloy CoCrFeNi contains 4 elemental compositions: Co (0.25), Cr (0.25), Fe (0.25), Ni (0.25) and without heat treatment,showing a FCC microstructure and FCC_SS phases.",,10.1016/j.actamat.2016.01.050
Co23.25Ni23.25Fe23.25Cr23.25Mo7.00,0.0,0.2325,0.2325,0.2325,0.2325,0.0,0.0,0.0,0.0,0.0,0.07,0.0,0.0,0.0,,,,,,,FCC,FCC_SS,"The alloy Co23.25Ni23.25Fe23.25Cr23.25Mo7.00 contains 5 elemental compositions: Co (0.2325), Cr (0.2325), Fe (0.2325), Ni (0.2325), Mo (0.07) and without heat treatment,showing a FCC microstructure and FCC_SS phases.",,10.1016/j.actamat.2016.01.050
HfNbTaTiZrMoW,0.0,0.0,0.0,0.0,0.0,0.0,0.0,0.142857143,0.0,0.142857143,0.142857143,0.142857143,0.142857143,0.142857143,,,,,,,BCC,BCC_SS,"The alloy HfNbTaTiZrMoW contains 6 elemental compositions: Ti (0.142857143), Nb (0.142857143), Mo (0.142857143), Zr (0.142857143), Hf (0.142857143), Ta (0.142857143) and without heat treatment,showing a BCC microstructure and BCC_SS phases.",,10.1016/j.jallcom.2019.06.138
HfNbTaTiZrMoW,0.0,0.0,0.0,0.0,0.0,0.0,0.0,0.142857143,0.0,0.142857143,0.142857143,0.142857143,0.142857143,0.142857143,,,,,,,BCC,BCC_SS,"The alloy HfNbTaTiZrMoW contains 6 elemental compositions: Ti (0.142857143), Nb (0.142857143), Mo (0.142857143), Zr (0.142857143), Hf (0.142857143), Ta (0.142857143) and without heat treatment,showing a BCC microstructure and BCC_SS phases.",,10.1016/j.jallcom.2019.06.138
HfNbTaTiZrMoW,0.0,0.0,0.0,0.0,0.0,0.0,0.0,0.142857143,0.0,0.142857143,0.142857143,0.142857143,0.142857143,0.142857143,,,,,,,BCC,BCC_SS,"The alloy HfNbTaTiZrMoW contains 6 elemental compositions: Ti (0.142857143), Nb (0.142857143), Mo (0.142857143), Zr (0.142857143), Hf (0.142857143), Ta (0.142857143) and without heat treatment,showing a BCC microstructure and BCC_SS phases.",,10.1016/j.jallcom.2019.06.138
HfNbTaTiZr,0.0,0.0,0.0,0.0,0.0,0.0,0.0,0.2,0.0,0.2,0.0,0.2,0.2,0.2,,,,,,,BCC,BCC_SS,"The alloy HfNbTaTiZr contains 5 elemental compositions: Ti (0.2), Nb (0.2), Zr (0.2), Hf (0.2), Ta (0.2) and without heat treatment,showing a BCC microstructure and BCC_SS phases.",,10.1016/j.jallcom.2019.06.138
HfNbTaTiZr,0.0,0.0,0.0,0.0,0.0,0.0,0.0,0.2,0.0,0.2,0.0,0.2,0.2,0.2,,,,,,,BCC,BCC_SS,"The alloy HfNbTaTiZr contains 5 elemental compositions: Ti (0.2), Nb (0.2), Zr (0.2), Hf (0.2), Ta (0.2) and without heat treatment,showing a BCC microstructure and BCC_SS phases.",,10.1016/j.jallcom.2019.06.138
HfNbTaTiZr,0.0,0.0,0.0,0.0,0.0,0.0,0.0,0.2,0.0,0.2,0.0,0.2,0.2,0.2,,,,,,,BCC,BCC_SS,"The alloy HfNbTaTiZr contains 5 elemental compositions: Ti (0.2), Nb (0.2), Zr (0.2), Hf (0.2), Ta (0.2) and without heat treatment,showing a BCC microstructure and BCC_SS phases.",,10.1016/j.jallcom.2019.06.138
HfNbTaTiZr,0.0,0.0,0.0,0.0,0.0,0.0,0.0,0.2,0.0,0.2,0.0,0.2,0.2,0.2,,,,,,,BCC,BCC_SS,"The alloy HfNbTaTiZr contains 5 elemental compositions: Ti (0.2), Nb (0.2), Zr (0.2), Hf (0.2), Ta (0.2) and without heat treatment,showing a BCC microstructure and BCC_SS phases.",,10.1016/j.jallcom.2019.06.138
HfNbTaTiZrW,0.0,0.0,0.0,0.0,0.0,0.0,0.0,0.166666667,0.0,0.166666667,0.0,0.166666667,0.166666667,0.166666667,,,,,,,BCC,BCC_SS,"The alloy HfNbTaTiZrW contains 5 elemental compositions: Ti (0.166666667), Nb (0.166666667), Zr (0.166666667), Hf (0.166666667), Ta (0.166666667) and without heat treatment,showing a BCC microstructure and BCC_SS phases.",,10.1016/j.jallcom.2019.06.138
HfNbTaTiZrW,0.0,0.0,0.0,0.0,0.0,0.0,0.0,0.166666667,0.0,0.166666667,0.0,0.166666667,0.166666667,0.166666667,,,,,,,BCC,BCC_SS,"The alloy HfNbTaTiZrW contains 5 elemental compositions: Ti (0.166666667), Nb (0.166666667), Zr (0.166666667), Hf (0.166666667), Ta (0.166666667) and without heat treatment,showing a BCC microstructure and BCC_SS phases.",,10.1016/j.jallcom.2019.06.138
HfNbTaTiZrW,0.0,0.0,0.0,0.0,0.0,0.0,0.0,0.166666667,0.0,0.166666667,0.0,0.166666667,0.166666667,0.166666667,,,,,,,BCC,BCC_SS,"The alloy HfNbTaTiZrW contains 5 elemental compositions: Ti (0.166666667), Nb (0.166666667), Zr (0.166666667), Hf (0.166666667), Ta (0.166666667) and without heat treatment,showing a BCC microstructure and BCC_SS phases.",,10.1016/j.jallcom.2019.06.138
MoNbTaTiV,0.0,0.0,0.0,0.0,0.0,0.0,0.0,0.2,0.2,0.2,0.2,0.0,0.0,0.2,,,,,,,BCC + Im,Im,"The alloy MoNbTaTiV contains 5 elemental compositions: Ti (0.2), V (0.2), Nb (0.2), Mo (0.2), Ta (0.2) and without heat treatment,showing a BCC and Im microstructure and Im phases.",,10.1007/s12540-019-00283-6
CoCrCuFeNi,0.0,0.2,0.2,0.2,0.2,0.2,0.0,0.0,0.0,0.0,0.0,0.0,0.0,0.0,1200.0,2880.0,,,,HW,FCC,FCC_SS,"The alloy CoCrCuFeNi contains 5 elemental compositions: Co (0.2), Cr (0.2), Fe (0.2), Ni (0.2), Cu (0.2) and with heat treatment -  undergone homogenization process at 1200.0°C, for 2880.0 minutes,, with an HPR (Hot Plasticity Ratio) value of HW,showing a FCC microstructure and FCC_SS phases.",,10.1016/j.actamat.2015.06.025
