Repository: sandeepangh782/RAG---High-Entropy-alloys

# RAG - High-Entropy-alloys
Prediction of phases in high-entropy alloys using LLMs

File: alloys_with_description.csv (part 14 of 14)
Alloy,Al,Co,Cr,Fe,Ni,Cu,Mn,Ti,V,Nb,Mo,Zr,Hf,Ta,Homogenization_Temp,Homogenization_Time,Annealing_Temp,Annealing_Time_(min),Quenching,HPR,Microstructure,Phases,alloy_description,Unnamed: 24,References
CoCrCuFeNi,0.0,0.2,0.2,0.2,0.2,0.2,0.0,0.0,0.0,0.0,0.0,0.0,0.0,0.0,1200.0,2880.0,450,60.0,,HW,FCC,FCC_SS,"The alloy CoCrCuFeNi contains 5 elemental compositions: Co (0.2), Cr (0.2), Fe (0.2), Ni (0.2), Cu (0.2) and with heat treatment -  undergone homogenization process at 1200.0°C, for 2880.0 minutes,, undergone annealing process at 450°C, for 60.0 minutes,, with an HPR (Hot Plasticity Ratio) value of HW,showing a FCC microstructure and FCC_SS phases.",,10.1016/j.actamat.2015.06.025
CoCrCuFeNi,0.0,0.2,0.2,0.2,0.2,0.2,0.0,0.0,0.0,0.0,0.0,0.0,0.0,0.0,1200.0,2880.0,450,900.0,,HW,FCC,FCC_SS,"The alloy CoCrCuFeNi contains 5 elemental compositions: Co (0.2), Cr (0.2), Fe (0.2), Ni (0.2), Cu (0.2) and with heat treatment -  undergone homogenization process at 1200.0°C, for 2880.0 minutes,, undergone annealing process at 450°C, for 900.0 minutes,, with an HPR (Hot Plasticity Ratio) value of HW,showing a FCC microstructure and FCC_SS phases.",,10.1016/j.actamat.2015.06.025
CoCrCuFeNi,0.0,0.2,0.2,0.2,0.2,0.2,0.0,0.0,0.0,0.0,0.0,0.0,0.0,0.0,1200.0,2880.0,600,60.0,,HW,FCC,FCC_SS,"The alloy CoCrCuFeNi contains 5 elemental compositions: Co (0.2), Cr (0.2), Fe (0.2), Ni (0.2), Cu (0.2) and with heat treatment -  undergone homogenization process at 1200.0°C, for 2880.0 minutes,, undergone annealing process at 600°C, for 60.0 minutes,, with an HPR (Hot Plasticity Ratio) value of HW,showing a FCC microstructure and FCC_SS phases.",,10.1016/j.actamat.2015.06.025
CoCrCuFeNi,0.0,0.2,0.2,0.2,0.2,0.2,0.0,0.0,0.0,0.0,0.0,0.0,0.0,0.0,1200.0,2880.0,700,60.0,,HW,FCC,FCC_SS,"The alloy CoCrCuFeNi contains 5 elemental compositions: Co (0.2), Cr (0.2), Fe (0.2), Ni (0.2), Cu (0.2) and with heat treatment -  undergone homogenization process at 1200.0°C, for 2880.0 minutes,, undergone annealing process at 700°C, for 60.0 minutes,, with an HPR (Hot Plasticity Ratio) value of HW,showing a FCC microstructure and FCC_SS phases.",,10.1016/j.actamat.2015.06.025
CoCrCuFeNi,0.0,0.2,0.2,0.2,0.2,0.2,0.0,0.0,0.0,0.0,0.0,0.0,0.0,0.0,1200.0,2880.0,800,60.0,,HW,FCC,FCC_SS,"The alloy CoCrCuFeNi contains 5 elemental compositions: Co (0.2), Cr (0.2), Fe (0.2), Ni (0.2), Cu (0.2) and with heat treatment -  undergone homogenization process at 1200.0°C, for 2880.0 minutes,, undergone annealing process at 800°C, for 60.0 minutes,, with an HPR (Hot Plasticity Ratio) value of HW,showing a FCC microstructure and FCC_SS phases.",,10.1016/j.actamat.2015.06.025
Cr2MnFeNi,0.0,0.0,0.4,0.2,0.2,0.0,0.2,0.0,0.0,0.0,0.0,0.0,0.0,0.0,,,,,,,FCC + BCC,FCC_PLUS_BCC,"The alloy Cr2MnFeNi contains 4 elemental compositions: Cr (0.4), Fe (0.2), Ni (0.2), Mn (0.2) and without heat treatment,showing a FCC and BCC microstructure and FCC_PLUS_BCC phases.",,https://pdfs.semanticscholar.org/ed41/eea027857bd579d3f666ddd9f10db97adf01.pdf
Cr1.75Cu0.25MnFeNi,0.0,0.0,0.35,0.2,0.2,0.05,0.2,0.0,0.0,0.0,0.0,0.0,0.0,0.0,,,,,,,FCC + BCC,FCC_PLUS_BCC,"The alloy Cr1.75Cu0.25MnFeNi contains 5 elemental compositions: Cr (0.35), Fe (0.2), Ni (0.2), Cu (0.05), Mn (0.2) and without heat treatment,showing a FCC and BCC microstructure and FCC_PLUS_BCC phases.",,https://pdfs.semanticscholar.org/ed41/eea027857bd579d3f666ddd9f10db97adf01.pdf
Cr1.5Cu0.5MnFeNi,0.0,0.0,0.3,0.2,0.2,0.1,0.2,0.0,0.0,0.0,0.0,0.0,0.0,0.0,,,,,,,FCC + BCC,FCC_PLUS_BCC,"The alloy Cr1.5Cu0.5MnFeNi contains 5 elemental compositions: Cr (0.3), Fe (0.2), Ni (0.2), Cu (0.1), Mn (0.2) and without heat treatment,showing a FCC and BCC microstructure and FCC_PLUS_BCC phases.",,https://pdfs.semanticscholar.org/ed41/eea027857bd579d3f666ddd9f10db97adf01.pdf
Cr1.25Cu0.75MnFeNi,0.0,0.0,0.25,0.2,0.2,0.15,0.2,0.0,0.0,0.0,0.0,0.0,0.0,0.0,,,,,,,FCC + BCC,FCC_PLUS_BCC,"The alloy Cr1.25Cu0.75MnFeNi contains 5 elemental compositions: Cr (0.25), Fe (0.2), Ni (0.2), Cu (0.15), Mn (0.2) and without heat treatment,showing a FCC and BCC microstructure and FCC_PLUS_BCC phases.",,https://pdfs.semanticscholar.org/ed41/eea027857bd579d3f666ddd9f10db97adf01.pdf
CrCuFeMnNi,0.0,0.0,0.2,0.2,0.2,0.2,0.2,0.0,0.0,0.0,0.0,0.0,0.0,0.0,,,,,,,FCC + BCC,FCC_PLUS_BCC,"The alloy CrCuFeMnNi contains 5 elemental compositions: Cr (0.2), Fe (0.2), Ni (0.2), Cu (0.2), Mn (0.2) and without heat treatment,showing a FCC and BCC microstructure and FCC_PLUS_BCC phases.",,https://pdfs.semanticscholar.org/ed41/eea027857bd579d3f666ddd9f10db97adf01.pdf
CrCuFeMnNi,0.0,0.0,0.2,0.2,0.2,0.2,0.2,0.0,0.0,0.0,0.0,0.0,0.0,0.0,1000.0,240.0,,,,,FCC + BCC,FCC_PLUS_BCC,"The alloy CrCuFeMnNi contains 5 elemental compositions: Cr (0.2), Fe (0.2), Ni (0.2), Cu (0.2), Mn (0.2) and with heat treatment -  undergone homogenization process at 1000.0°C, for 240.0 minutes,,showing a FCC and BCC microstructure and FCC_PLUS_BCC phases.",,10.1007/s11665-019-04003-4
CrCoCuFeNi,0.0,0.2,0.2,0.2,0.2,0.2,0.0,0.0,0.0,0.0,0.0,0.0,0.0,0.0,,,,,,,FCC,FCC_SS,"The alloy CrCoCuFeNi contains 5 elemental compositions: Co (0.2), Cr (0.2), Fe (0.2), Ni (0.2), Cu (0.2) and without heat treatment,showing a FCC microstructure and FCC_SS phases.",,10.1016/j.matchemphys.2017.09.010
CrCuFeMnNi,0.0,0.0,0.2,0.2,0.2,0.2,0.2,0.0,0.0,0.0,0.0,0.0,0.0,0.0,,,,,,,FCC + Im,Im,"The alloy CrCuFeMnNi contains 5 elemental compositions: Cr (0.2), Fe (0.2), Ni (0.2), Cu (0.2), Mn (0.2) and without heat treatment,showing a FCC and Im microstructure and Im phases.",,10.1016/j.matchemphys.2017.09.010
CoCrCuFeMn,0.0,0.2,0.2,0.2,0.0,0.2,0.2,0.0,0.0,0.0,0.0,0.0,0.0,0.0,,,,,,,FCC + BCC,FCC_PLUS_BCC,"The alloy CoCrCuFeMn contains 5 elemental compositions: Co (0.2), Cr (0.2), Fe (0.2), Cu (0.2), Mn (0.2) and without heat treatment,showing a FCC and BCC microstructure and FCC_PLUS_BCC phases.",,10.1016/j.matchemphys.2017.09.010
AlCoCrFeNiTi0.5,0.181818182,0.181818182,0.181818182,0.181818182,0.181818182,0.0,0.0,0.090909091,0.0,0.0,0.0,0.0,0.0,0.0,,,,,,,BCC,BCC_SS,"The alloy AlCoCrFeNiTi0.5 contains 6 elemental compositions: Al (0.181818182), Co (0.181818182), Cr (0.181818182), Fe (0.181818182), Ni (0.181818182), Ti (0.090909091) and without heat treatment,showing a BCC microstructure and BCC_SS phases.",,10.1016/j.jallcom.2007.11.110
CoCrFeNiW0.2,0.0,0.238095238,0.238095238,0.238095238,0.238095238,0.0,0.0,0.0,0.0,0.0,0.0,0.0,0.0,0.0,,,,,,,FCC,FCC_SS,"The alloy CoCrFeNiW0.2 contains 4 elemental compositions: Co (0.238095238), Cr (0.238095238), Fe (0.238095238), Ni (0.238095238) and without heat treatment,showing a FCC microstructure and FCC_SS phases.",,10.1016/j.intermet.2019.106550
CoCrFeNiW0.5,0.0,0.222222222,0.222222222,0.222222222,0.222222222,0.0,0.0,0.0,0.0,0.0,0.0,0.0,0.0,0.0,,,,,,,FCC + Im,Im,"The alloy CoCrFeNiW0.5 contains 4 elemental compositions: Co (0.222222222), Cr (0.222222222), Fe (0.222222222), Ni (0.222222222) and without heat treatment,showing a FCC and Im microstructure and Im phases.",,10.1016/j.intermet.2019.106550
TiZrNbTa,0.0,0.0,0.0,0.0,0.0,0.0,0.0,0.25,0.0,0.25,0.0,0.25,0.0,0.25,,,,,,,BCC,BCC_SS,"The alloy TiZrNbTa contains 4 elemental compositions: Ti (0.25), Nb (0.25), Zr (0.25), Ta (0.25) and without heat treatment,showing a BCC microstructure and BCC_SS phases.",,10.1016/j.intermet.2018.01.017
(TiZrNbTa)95Mo5,0.0,0.0,0.0,0.0,0.0,0.0,0.0,0.2375,0.0,0.2375,0.05,0.2375,0.0,0.2375,,,,,,,BCC,BCC_SS,"The alloy (TiZrNbTa)95Mo5 contains 5 elemental compositions: Ti (0.2375), Nb (0.2375), Mo (0.05), Zr (0.2375), Ta (0.2375) and without heat treatment,showing a BCC microstructure and BCC_SS phases.",,10.1016/j.intermet.2018.01.017
(TiZrNbTa)90Mo10,0.0,0.0,0.0,0.0,0.0,0.0,0.0,0.225,0.0,0.225,0.1,0.225,0.0,0.225,,,,,,,BCC,BCC_SS,"The alloy (TiZrNbTa)90Mo10 contains 5 elemental compositions: Ti (0.225), Nb (0.225), Mo (0.1), Zr (0.225), Ta (0.225) and without heat treatment,showing a BCC microstructure and BCC_SS phases.",,10.1016/j.intermet.2018.01.017
(TiZrNbTa)85Mo15,0.0,0.0,0.0,0.0,0.0,0.0,0.0,0.2125,0.0,0.2125,0.15,0.2125,0.0,0.2125,,,,,,,BCC,BCC_SS,"The alloy (TiZrNbTa)85Mo15 contains 5 elemental compositions: Ti (0.2125), Nb (0.2125), Mo (0.15), Zr (0.2125), Ta (0.2125) and without heat treatment,showing a BCC microstructure and BCC_SS phases.",,10.1016/j.intermet.2018.01.017
MoNbTaTiZr,0.0,0.0,0.0,0.0,0.0,0.0,0.0,0.2,0.0,0.2,0.2,0.2,0.0,0.2,,,,,,,BCC,BCC_SS,"The alloy MoNbTaTiZr contains 5 elemental compositions: Ti (0.2), Nb (0.2), Mo (0.2), Zr (0.2), Ta (0.2) and without heat treatment,showing a BCC microstructure and BCC_SS phases.",,10.1016/j.intermet.2018.01.017
AlCoCrFeNi,0.2,0.2,0.2,0.2,0.2,0.0,0.0,0.0,0.0,0.0,0.0,0.0,0.0,0.0,,,,,,,BCC,BCC_SS,"The alloy AlCoCrFeNi contains 5 elemental compositions: Al (0.2), Co (0.2), Cr (0.2), Fe (0.2), Ni (0.2) and without heat treatment,showing a BCC microstructure and BCC_SS phases.",,10.1016/j.jallcom.2017.09.089
AlCoCrFeNi,0.2,0.2,0.2,0.2,0.2,0.0,0.0,0.0,0.0,0.0,0.0,0.0,0.0,0.0,500.0,360.0,,,,,BCC,BCC_SS,"The alloy AlCoCrFeNi contains 5 elemental compositions: Al (0.2), Co (0.2), Cr (0.2), Fe (0.2), Ni (0.2) and with heat treatment -  undergone homogenization process at 500.0°C, for 360.0 minutes,,showing a BCC microstructure and BCC_SS phases.",,10.1016/j.jallcom.2017.09.089
AlCoCrFeNi,0.2,0.2,0.2,0.2,0.2,0.0,0.0,0.0,0.0,0.0,0.0,0.0,0.0,0.0,600.0,360.0,,,,,BCC + Im,Im,"The alloy AlCoCrFeNi contains 5 elemental compositions: Al (0.2), Co (0.2), Cr (0.2), Fe (0.2), Ni (0.2) and with heat treatment -  undergone homogenization process at 600.0°C, for 360.0 minutes,,showing a BCC and Im microstructure and Im phases.",,10.1016/j.jallcom.2017.09.089
AlCoCrFeNi,0.2,0.2,0.2,0.2,0.2,0.0,0.0,0.0,0.0,0.0,0.0,0.0,0.0,0.0,700.0,360.0,,,,,FCC + BCC + Im,Im,"The alloy AlCoCrFeNi contains 5 elemental compositions: Al (0.2), Co (0.2), Cr (0.2), Fe (0.2), Ni (0.2) and with heat treatment -  undergone homogenization process at 700.0°C, for 360.0 minutes,,showing a FCC and BCC and Im microstructure and Im phases.",,10.1016/j.jallcom.2017.09.089
AlCoCrFeNi,0.2,0.2,0.2,0.2,0.2,0.0,0.0,0.0,0.0,0.0,0.0,0.0,0.0,0.0,800.0,360.0,,,,,FCC + BCC + Im,Im,"The alloy AlCoCrFeNi contains 5 elemental compositions: Al (0.2), Co (0.2), Cr (0.2), Fe (0.2), Ni (0.2) and with heat treatment -  undergone homogenization process at 800.0°C, for 360.0 minutes,,showing a FCC and BCC and Im microstructure and Im phases.",,10.1016/j.jallcom.2017.09.089
AlCoCrFeNi,0.2,0.2,0.2,0.2,0.2,0.0,0.0,0.0,0.0,0.0,0.0,0.0,0.0,0.0,900.0,360.0,,,,,FCC + BCC + Im,Im,"The alloy AlCoCrFeNi contains 5 elemental compositions: Al (0.2), Co (0.2), Cr (0.2), Fe (0.2), Ni (0.2) and with heat treatment -  undergone homogenization process at 900.0°C, for 360.0 minutes,,showing a FCC and BCC and Im microstructure and Im phases.",,10.1016/j.jallcom.2017.09.089
CoCrNi,0.0,0.333333333,0.333333333,0.0,0.333333333,0.0,0.0,0.0,0.0,0.0,0.0,0.0,0.0,0.0,,,,,,,FCC,FCC_SS,"The alloy CoCrNi contains 3 elemental compositions: Co (0.333333333), Cr (0.333333333), Ni (0.333333333) and without heat treatment,showing a FCC microstructure and FCC_SS phases.",,10.3390/e20110849
Al0.5CoCrFeMnNi,0.090909091,0.181818182,0.181818182,0.181818182,0.181818182,0.0,0.181818182,0.0,0.0,0.0,0.0,0.0,0.0,0.0,1200.0,360.0,1200,360.0,,,FCC + BCC,FCC_PLUS_BCC,"The alloy Al0.5CoCrFeMnNi contains 6 elemental compositions: Al (0.090909091), Co (0.181818182), Cr (0.181818182), Fe (0.181818182), Ni (0.181818182), Mn (0.181818182) and with heat treatment -  undergone homogenization process at 1200.0°C, for 360.0 minutes,, undergone annealing process at 1200°C, for 360.0 minutes,,showing a FCC and BCC microstructure and FCC_PLUS_BCC phases.",,10.1016/j.msea.2019.01.041
NbTiZr,0.0,0.0,0.0,0.0,0.0,0.0,0.0,0.333333333,0.0,0.333333333,0.0,0.333333333,0.0,0.0,,,,,,,BCC,BCC_SS,"The alloy NbTiZr contains 3 elemental compositions: Ti (0.333333333), Nb (0.333333333), Zr (0.333333333) and without heat treatment,showing a BCC microstructure and BCC_SS phases.",,10.1080/21663831.2019.1610105
HfNbTi,0.0,0.0,0.0,0.0,0.0,0.0,0.0,0.333333333,0.0,0.333333333,0.0,0.0,0.333333333,0.0,,,,,,,BCC,BCC_SS,"The alloy HfNbTi contains 3 elemental compositions: Ti (0.333333333), Nb (0.333333333), Hf (0.333333333) and without heat treatment,showing a BCC microstructure and BCC_SS phases.",,10.1080/21663831.2019.1610105
HfNbTaZr,0.0,0.0,0.0,0.0,0.0,0.0,0.0,0.0,0.0,0.25,0.0,0.25,0.25,0.25,,,,,,,BCC,BCC_SS,"The alloy HfNbTaZr contains 4 elemental compositions: Nb (0.25), Zr (0.25), Hf (0.25), Ta (0.25) and without heat treatment,showing a BCC microstructure and BCC_SS phases.",,10.1080/21663831.2019.1610105
HfNbTaZr,0.0,0.0,0.0,0.0,0.0,0.0,0.0,0.0,0.0,0.25,0.0,0.25,0.25,0.25,,,,,,,BCC,BCC_SS,"The alloy HfNbTaZr contains 4 elemental compositions: Nb (0.25), Zr (0.25), Hf (0.25), Ta (0.25) and without heat treatment,showing a BCC microstructure and BCC_SS phases.",,10.1080/21663831.2019.1610105
HfNbTaZr,0.0,0.0,0.0,0.0,0.0,0.0,0.0,0.0,0.0,0.25,0.0,0.25,0.25,0.25,,,,,,,BCC,BCC_SS,"The alloy HfNbTaZr contains 4 elemental compositions: Nb (0.25), Zr (0.25), Hf (0.25), Ta (0.25) and without heat treatment,showing a BCC microstructure and BCC_SS phases.",,10.1080/21663831.2019.1610105
HfNbTaZr,0.0,0.0,0.0,0.0,0.0,0.0,0.0,0.0,0.0,0.25,0.0,0.25,0.25,0.25,,,,,,,BCC,BCC_SS,"The alloy HfNbTaZr contains 4 elemental compositions: Nb (0.25), Zr (0.25), Hf (0.25), Ta (0.25) and without heat treatment,showing a BCC microstructure and BCC_SS phases.",,10.1080/21663831.2019.1610105
HfNbTaZr,0.0,0.0,0.0,0.0,0.0,0.0,0.0,0.0,0.0,0.25,0.0,0.25,0.25,0.25,,,,,,,BCC,BCC_SS,"The alloy HfNbTaZr contains 4 elemental compositions: Nb (0.25), Zr (0.25), Hf (0.25), Ta (0.25) and without heat treatment,showing a BCC microstructure and BCC_SS phases.",,10.1080/21663831.2019.1610105
HfNbTaTiZr,0.0,0.0,0.0,0.0,0.0,0.0,0.0,0.2,0.0,0.2,0.0,0.2,0.2,0.2,,,,,,,BCC,BCC_SS,"The alloy HfNbTaTiZr contains 5 elemental compositions: Ti (0.2), Nb (0.2), Zr (0.2), Hf (0.2), Ta (0.2) and without heat treatment,showing a BCC microstructure and BCC_SS phases.",,10.1080/21663831.2019.1610105
HfNbTaTiZr,0.0,0.0,0.0,0.0,0.0,0.0,0.0,0.2,0.0,0.2,0.0,0.2,0.2,0.2,1000.0,120.0,,,,,BCC,BCC_SS,"The alloy HfNbTaTiZr contains 5 elemental compositions: Ti (0.2), Nb (0.2), Zr (0.2), Hf (0.2), Ta (0.2) and with heat treatment -  undergone homogenization process at 1000.0°C, for 120.0 minutes,,showing a BCC microstructure and BCC_SS phases.",,10.1080/21663831.2019.1610105
HfNbTaTiZr,0.0,0.0,0.0,0.0,0.0,0.0,0.0,0.2,0.0,0.2,0.0,0.2,0.2,0.2,1100.0,120.0,,,,,BCC,BCC_SS,"The alloy HfNbTaTiZr contains 5 elemental compositions: Ti (0.2), Nb (0.2), Zr (0.2), Hf (0.2), Ta (0.2) and with heat treatment -  undergone homogenization process at 1100.0°C, for 120.0 minutes,,showing a BCC microstructure and BCC_SS phases.",,10.1080/21663831.2019.1610105
HfNbTaTiZr,0.0,0.0,0.0,0.0,0.0,0.0,0.0,0.2,0.0,0.2,0.0,0.2,0.2,0.2,1250.0,360.0,,,,,BCC,BCC_SS,"The alloy HfNbTaTiZr contains 5 elemental compositions: Ti (0.2), Nb (0.2), Zr (0.2), Hf (0.2), Ta (0.2) and with heat treatment -  undergone homogenization process at 1250.0°C, for 360.0 minutes,,showing a BCC microstructure and BCC_SS phases.",,10.1080/21663831.2019.1610105
CoCrNi,0.0,0.333333333,0.333333333,0.0,0.333333333,0.0,0.0,0.0,0.0,0.0,0.0,0.0,0.0,0.0,600.0,60.0,,,,,FCC,FCC_SS,"The alloy CoCrNi contains 3 elemental compositions: Co (0.333333333), Cr (0.333333333), Ni (0.333333333) and with heat treatment -  undergone homogenization process at 600.0°C, for 60.0 minutes,,showing a FCC microstructure and FCC_SS phases.",,10.3390/e20110849
CoCrNi,0.0,0.333333333,0.333333333,0.0,0.333333333,0.0,0.0,0.0,0.0,0.0,0.0,0.0,0.0,0.0,700.0,2.0,,,,,FCC,FCC_SS,"The alloy CoCrNi contains 3 elemental compositions: Co (0.333333333), Cr (0.333333333), Ni (0.333333333) and with heat treatment -  undergone homogenization process at 700.0°C, for 2.0 minutes,,showing a FCC microstructure and FCC_SS phases.",,10.3390/e20110849
CoCrNi,0.0,0.333333333,0.333333333,0.0,0.333333333,0.0,0.0,0.0,0.0,0.0,0.0,0.0,0.0,0.0,700.0,15.0,,,,,FCC,FCC_SS,"The alloy CoCrNi contains 3 elemental compositions: Co (0.333333333), Cr (0.333333333), Ni (0.333333333) and with heat treatment -  undergone homogenization process at 700.0°C, for 15.0 minutes,,showing a FCC microstructure and FCC_SS phases.",,10.3390/e20110849
CoCrNi,0.0,0.333333333,0.333333333,0.0,0.333333333,0.0,0.0,0.0,0.0,0.0,0.0,0.0,0.0,0.0,700.0,30.0,,,,,FCC,FCC_SS,"The alloy CoCrNi contains 3 elemental compositions: Co (0.333333333), Cr (0.333333333), Ni (0.333333333) and with heat treatment -  undergone homogenization process at 700.0°C, for 30.0 minutes,,showing a FCC microstructure and FCC_SS phases.",,10.3390/e20110849
CoCrNi,0.0,0.333333333,0.333333333,0.0,0.333333333,0.0,0.0,0.0,0.0,0.0,0.0,0.0,0.0,0.0,700.0,60.0,,,,,FCC,FCC_SS,"The alloy CoCrNi contains 3 elemental compositions: Co (0.333333333), Cr (0.333333333), Ni (0.333333333) and with heat treatment -  undergone homogenization process at 700.0°C, for 60.0 minutes,,showing a FCC microstructure and FCC_SS phases.",,10.3390/e20110849
CoCrNi,0.0,0.333333333,0.333333333,0.0,0.333333333,0.0,0.0,0.0,0.0,0.0,0.0,0.0,0.0,0.0,800.0,60.0,,,,,FCC,FCC_SS,"The alloy CoCrNi contains 3 elemental compositions: Co (0.333333333), Cr (0.333333333), Ni (0.333333333) and with heat treatment -  undergone homogenization process at 800.0°C, for 60.0 minutes,,showing a FCC microstructure and FCC_SS phases.",,10.3390/e20110849
CoCrNi,0.0,0.333333333,0.333333333,0.0,0.333333333,0.0,0.0,0.0,0.0,0.0,0.0,0.0,0.0,0.0,1100.0,360.0,,,WQ,,FCC,FCC_SS,"The alloy CoCrNi contains 3 elemental compositions: Co (0.333333333), Cr (0.333333333), Ni (0.333333333) and with heat treatment -  undergone homogenization process at 1100.0°C, for 360.0 minutes,, and undergone quenching process (WQ),,showing a FCC microstructure and FCC_SS phases.",,10.1016/j.msea.2018.08.079
CoCrNi,0.0,0.333333333,0.333333333,0.0,0.333333333,0.0,0.0,0.0,0.0,0.0,0.0,0.0,0.0,0.0,1100.0,360.0,900?,60.0,WQ,HW,FCC,FCC_SS,"The alloy CoCrNi contains 3 elemental compositions: Co (0.333333333), Cr (0.333333333), Ni (0.333333333) and with heat treatment -  undergone homogenization process at 1100.0°C, for 360.0 minutes,, undergone annealing process at 900?°C, for 60.0 minutes,, and undergone quenching process (WQ),, with an HPR (Hot Plasticity Ratio) value of HW,showing a FCC microstructure and FCC_SS phases.",,10.1016/j.msea.2018.08.079
CoCrFeMnNi,0.0,0.2,0.2,0.2,0.2,0.0,0.2,0.0,0.0,0.0,0.0,0.0,0.0,0.0,1200.0,3600.0,1000,600.0,,HW,FCC,FCC_SS,"The alloy CoCrFeMnNi contains 5 elemental compositions: Co (0.2), Cr (0.2), Fe (0.2), Ni (0.2), Mn (0.2) and with heat treatment -  undergone homogenization process at 1200.0°C, for 3600.0 minutes,, undergone annealing process at 1000°C, for 600.0 minutes,, with an HPR (Hot Plasticity Ratio) value of HW,showing a FCC microstructure and FCC_SS phases.",,10.1016/j.jallcom.2019.04.296
CrMoNbTiW,0.0,0.0,0.2,0.0,0.0,0.0,0.0,0.2,0.0,0.2,0.2,0.0,0.0,0.0,1400.0,8.0,,,,,BCC + Im,Im,"The alloy CrMoNbTiW contains 4 elemental compositions: Cr (0.2), Ti (0.2), Nb (0.2), Mo (0.2) and with heat treatment -  undergone homogenization process at 1400.0°C, for 8.0 minutes,,showing a BCC and Im microstructure and Im phases.",,10.1007/s11837-019-03432-9
CrMoNbTiW,0.0,0.0,0.2,0.0,0.0,0.0,0.0,0.2,0.0,0.2,0.2,0.0,0.0,0.0,1400.0,8.0,,,,,BCC + Im,Im,"The alloy CrMoNbTiW contains 4 elemental compositions: Cr (0.2), Ti (0.2), Nb (0.2), Mo (0.2) and with heat treatment -  undergone homogenization process at 1400.0°C, for 8.0 minutes,,showing a BCC and Im microstructure and Im phases.",,10.1007/s11837-019-03432-9
CrMoNbTiW,0.0,0.0,0.2,0.0,0.0,0.0,0.0,0.2,0.0,0.2,0.2,0.0,0.0,0.0,1400.0,8.0,,,,,BCC + Im,Im,"The alloy CrMoNbTiW contains 4 elemental compositions: Cr (0.2), Ti (0.2), Nb (0.2), Mo (0.2) and with heat treatment -  undergone homogenization process at 1400.0°C, for 8.0 minutes,,showing a BCC and Im microstructure and Im phases.",,10.1007/s11837-019-03432-9
CrMoNbTiW,0.0,0.0,0.2,0.0,0.0,0.0,0.0,0.2,0.0,0.2,0.2,0.0,0.0,0.0,1400.0,8.0,,,,,BCC + Im,Im,"The alloy CrMoNbTiW contains 4 elemental compositions: Cr (0.2), Ti (0.2), Nb (0.2), Mo (0.2) and with heat treatment -  undergone homogenization process at 1400.0°C, for 8.0 minutes,,showing a BCC and Im microstructure and Im phases.",,10.1007/s11837-019-03432-9
Al10Co25Cr8Fe15Ni36Ti6,0.1,0.25,0.08,0.15,0.36,0.0,0.0,0.06,0.0,0.0,0.0,0.0,0.0,0.0,1220.0,1200.0,950,6000.0,,,FCC + Im,Im,"The alloy Al10Co25Cr8Fe15Ni36Ti6 contains 6 elemental compositions: Al (0.1), Co (0.25), Cr (0.08), Fe (0.15), Ni (0.36), Ti (0.06) and with heat treatment -  undergone homogenization process at 1220.0°C, for 1200.0 minutes,, undergone annealing process at 950°C, for 6000.0 minutes,,showing a FCC and Im microstructure and Im phases.",,10.3390/e21020169
Al10Co25Cr8Fe15Ni36Ti6,0.1,0.25,0.08,0.15,0.36,0.0,0.0,0.06,0.0,0.0,0.0,0.0,0.0,0.0,1220.0,1200.0,950,6000.0,,,FCC + Im,Im,"The alloy Al10Co25Cr8Fe15Ni36Ti6 contains 6 elemental compositions: Al (0.1), Co (0.25), Cr (0.08), Fe (0.15), Ni (0.36), Ti (0.06) and with heat treatment -  undergone homogenization process at 1220.0°C, for 1200.0 minutes,, undergone annealing process at 950°C, for 6000.0 minutes,,showing a FCC and Im microstructure and Im phases.",,10.3390/e21020169
Al10Co25Cr8Fe15Ni36Ti6,0.1,0.25,0.08,0.15,0.36,0.0,0.0,0.06,0.0,0.0,0.0,0.0,0.0,0.0,1220.0,1200.0,950,6000.0,,,FCC + Im,Im,"The alloy Al10Co25Cr8Fe15Ni36Ti6 contains 6 elemental compositions: Al (0.1), Co (0.25), Cr (0.08), Fe (0.15), Ni (0.36), Ti (0.06) and with heat treatment -  undergone homogenization process at 1220.0°C, for 1200.0 minutes,, undergone annealing process at 950°C, for 6000.0 minutes,,showing a FCC and Im microstructure and Im phases.",,10.3390/e21020169
Al10Co25Cr8Fe15Ni36Ti6,0.1,0.25,0.08,0.15,0.36,0.0,0.0,0.06,0.0,0.0,0.0,0.0,0.0,0.0,1220.0,1200.0,950,6000.0,,,FCC + Im,Im,"The alloy Al10Co25Cr8Fe15Ni36Ti6 contains 6 elemental compositions: Al (0.1), Co (0.25), Cr (0.08), Fe (0.15), Ni (0.36), Ti (0.06) and with heat treatment -  undergone homogenization process at 1220.0°C, for 1200.0 minutes,, undergone annealing process at 950°C, for 6000.0 minutes,,showing a FCC and Im microstructure and Im phases.",,10.3390/e21020169
Al10Co25Cr8Fe15Ni36Ti6,0.1,0.25,0.08,0.15,0.36,0.0,0.0,0.06,0.0,0.0,0.0,0.0,0.0,0.0,1220.0,1200.0,950,6000.0,,,FCC + Im,Im,"The alloy Al10Co25Cr8Fe15Ni36Ti6 contains 6 elemental compositions: Al (0.1), Co (0.25), Cr (0.08), Fe (0.15), Ni (0.36), Ti (0.06) and with heat treatment -  undergone homogenization process at 1220.0°C, for 1200.0 minutes,, undergone annealing process at 950°C, for 6000.0 minutes,,showing a FCC and Im microstructure and Im phases.",,10.3390/e21020169
Al10Co25Cr8Fe15Ni36Ti6,0.1,0.25,0.08,0.15,0.36,0.0,0.0,0.06,0.0,0.0,0.0,0.0,0.0,0.0,1220.0,1200.0,950,6000.0,,,FCC + Im,Im,"The alloy Al10Co25Cr8Fe15Ni36Ti6 contains 6 elemental compositions: Al (0.1), Co (0.25), Cr (0.08), Fe (0.15), Ni (0.36), Ti (0.06) and with heat treatment -  undergone homogenization process at 1220.0°C, for 1200.0 minutes,, undergone annealing process at 950°C, for 6000.0 minutes,,showing a FCC and Im microstructure and Im phases.",,10.3390/e21020169
Al10Co25Cr8Fe15Ni36Ti6,0.1,0.25,0.08,0.15,0.36,0.0,0.0,0.06,0.0,0.0,0.0,0.0,0.0,0.0,1220.0,1200.0,950,6000.0,,,FCC + Im,Im,"The alloy Al10Co25Cr8Fe15Ni36Ti6 contains 6 elemental compositions: Al (0.1), Co (0.25), Cr (0.08), Fe (0.15), Ni (0.36), Ti (0.06) and with heat treatment -  undergone homogenization process at 1220.0°C, for 1200.0 minutes,, undergone annealing process at 950°C, for 6000.0 minutes,,showing a FCC and Im microstructure and Im phases.",,10.3390/e21020169
Al10Co25Cr8Fe15Ni36Ti6,0.1,0.25,0.08,0.15,0.36,0.0,0.0,0.06,0.0,0.0,0.0,0.0,0.0,0.0,1220.0,1200.0,950,6000.0,,,FCC + Im,Im,"The alloy Al10Co25Cr8Fe15Ni36Ti6 contains 6 elemental compositions: Al (0.1), Co (0.25), Cr (0.08), Fe (0.15), Ni (0.36), Ti (0.06) and with heat treatment -  undergone homogenization process at 1220.0°C, for 1200.0 minutes,, undergone annealing process at 950°C, for 6000.0 minutes,,showing a FCC and Im microstructure and Im phases.",,10.3390/e21020169
Al9.5Co25Cr8Fe15Ni36Ti6Hf0.5,0.095,0.25,0.08,0.15,0.36,0.0,0.0,0.06,0.0,0.0,0.0,0.0,0.005,0.0,1140.0,1200.0,950,6000.0,,,FCC + Im,Im,"The alloy Al9.5Co25Cr8Fe15Ni36Ti6Hf0.5 contains 7 elemental compositions: Al (0.095), Co (0.25), Cr (0.08), Fe (0.15), Ni (0.36), Ti (0.06), Hf (0.005) and with heat treatment -  undergone homogenization process at 1140.0°C, for 1200.0 minutes,, undergone annealing process at 950°C, for 6000.0 minutes,,showing a FCC and Im microstructure and Im phases.",,10.3390/e21020169
Al9.5Co25Cr8Fe15Ni36Ti6Hf0.5,0.095,0.25,0.08,0.15,0.36,0.0,0.0,0.06,0.0,0.0,0.0,0.0,0.005,0.0,1140.0,1200.0,950,6000.0,,,FCC + Im,Im,"The alloy Al9.5Co25Cr8Fe15Ni36Ti6Hf0.5 contains 7 elemental compositions: Al (0.095), Co (0.25), Cr (0.08), Fe (0.15), Ni (0.36), Ti (0.06), Hf (0.005) and with heat treatment -  undergone homogenization process at 1140.0°C, for 1200.0 minutes,, undergone annealing process at 950°C, for 6000.0 minutes,,showing a FCC and Im microstructure and Im phases.",,10.3390/e21020169
Al9.5Co25Cr8Fe15Ni36Ti6Hf0.5,0.095,0.25,0.08,0.15,0.36,0.0,0.0,0.06,0.0,0.0,0.0,0.0,0.005,0.0,1140.0,1200.0,950,6000.0,,,FCC + Im,Im,"The alloy Al9.5Co25Cr8Fe15Ni36Ti6Hf0.5 contains 7 elemental compositions: Al (0.095), Co (0.25), Cr (0.08), Fe (0.15), Ni (0.36), Ti (0.06), Hf (0.005) and with heat treatment -  undergone homogenization process at 1140.0°C, for 1200.0 minutes,, undergone annealing process at 950°C, for 6000.0 minutes,,showing a FCC and Im microstructure and Im phases.",,10.3390/e21020169
Al9.5Co25Cr8Fe15Ni36Ti6Hf0.5,0.095,0.25,0.08,0.15,0.36,0.0,0.0,0.06,0.0,0.0,0.0,0.0,0.005,0.0,1140.0,1200.0,950,6000.0,,,FCC + Im,Im,"The alloy Al9.5Co25Cr8Fe15Ni36Ti6Hf0.5 contains 7 elemental compositions: Al (0.095), Co (0.25), Cr (0.08), Fe (0.15), Ni (0.36), Ti (0.06), Hf (0.005) and with heat treatment -  undergone homogenization process at 1140.0°C, for 1200.0 minutes,, undergone annealing process at 950°C, for 6000.0 minutes,,showing a FCC and Im microstructure and Im phases.",,10.3390/e21020169
Al9.5Co25Cr8Fe15Ni36Ti6Hf0.5,0.095,0.25,0.08,0.15,0.36,0.0,0.0,0.06,0.0,0.0,0.0,0.0,0.005,0.0,1140.0,1200.0,950,6000.0,,,FCC + Im,Im,"The alloy Al9.5Co25Cr8Fe15Ni36Ti6Hf0.5 contains 7 elemental compositions: Al (0.095), Co (0.25), Cr (0.08), Fe (0.15), Ni (0.36), Ti (0.06), Hf (0.005) and with heat treatment -  undergone homogenization process at 1140.0°C, for 1200.0 minutes,, undergone annealing process at 950°C, for 6000.0 minutes,,showing a FCC and Im microstructure and Im phases.",,10.3390/e21020169
AlNbTiVZr,0.2,0.0,0.0,0.0,0.0,0.0,0.0,0.2,0.2,0.2,0.0,0.2,0.0,0.0,1200.0,1440.0,,,AQ,,BCC + Im,Im,"The alloy AlNbTiVZr contains 5 elemental compositions: Al (0.2), Ti (0.2), V (0.2), Nb (0.2), Zr (0.2) and with heat treatment -  undergone homogenization process at 1200.0°C, for 1440.0 minutes,, and undergone quenching process (AQ),,showing a BCC and Im microstructure and Im phases.",,10.1179/1743284715Y.0000000032
AlCoCrFeNi,0.2,0.2,0.2,0.2,0.2,0.0,0.0,0.0,0.0,0.0,0.0,0.0,0.0,0.0,,,,,,,BCC + Im,Im,"The alloy AlCoCrFeNi contains 5 elemental compositions: Al (0.2), Co (0.2), Cr (0.2), Fe (0.2), Ni (0.2) and without heat treatment,showing a BCC and Im microstructure and Im phases.",,10.1088/2053-1591/ab2517
MoNbTaVW,0.0,0.0,0.0,0.0,0.0,0.0,0.0,0.0,0.2,0.2,0.2,0.0,0.0,0.2,1500.0,5.0,,,,,BCC + Im,Im,"The alloy MoNbTaVW contains 4 elemental compositions: V (0.2), Nb (0.2), Mo (0.2), Ta (0.2) and with heat treatment -  undergone homogenization process at 1500.0°C, for 5.0 minutes,,showing a BCC and Im microstructure and Im phases.",,10.1016/j.msea.2017.12.021
MoNbTaVW,0.0,0.0,0.0,0.0,0.0,0.0,0.0,0.0,0.2,0.2,0.2,0.0,0.0,0.2,1600.0,5.0,,,,,BCC + Im,Im,"The alloy MoNbTaVW contains 4 elemental compositions: V (0.2), Nb (0.2), Mo (0.2), Ta (0.2) and with heat treatment -  undergone homogenization process at 1600.0°C, for 5.0 minutes,,showing a BCC and Im microstructure and Im phases.",,10.1016/j.msea.2017.12.021
MoNbTaVW,0.0,0.0,0.0,0.0,0.0,0.0,0.0,0.0,0.2,0.2,0.2,0.0,0.0,0.2,1700.0,5.0,,,,,BCC + Im,Im,"The alloy MoNbTaVW contains 4 elemental compositions: V (0.2), Nb (0.2), Mo (0.2), Ta (0.2) and with heat treatment -  undergone homogenization process at 1700.0°C, for 5.0 minutes,,showing a BCC and Im microstructure and Im phases.",,10.1016/j.msea.2017.12.021
CoCrFeMnNi,0.0,0.2,0.2,0.2,0.2,0.0,0.2,0.0,0.0,0.0,0.0,0.0,0.0,0.0,1000.0,1440.0,,,,CW,FCC + Im,Im,"The alloy CoCrFeMnNi contains 5 elemental compositions: Co (0.2), Cr (0.2), Fe (0.2), Ni (0.2), Mn (0.2) and with heat treatment -  undergone homogenization process at 1000.0°C, for 1440.0 minutes,, with an HPR (Hot Plasticity Ratio) value of CW,showing a FCC and Im microstructure and Im phases.",,10.1016/j.intermet.2019.106486
AlCoCrFeNiTi0.5,0.181818182,0.181818182,0.181818182,0.181818182,0.181818182,0.0,0.0,0.090909091,0.0,0.0,0.0,0.0,0.0,0.0,,,,,,,BCC + Im,Im,"The alloy AlCoCrFeNiTi0.5 contains 6 elemental compositions: Al (0.181818182), Co (0.181818182), Cr (0.181818182), Fe (0.181818182), Ni (0.181818182), Ti (0.090909091) and without heat treatment,showing a BCC and Im microstructure and Im phases.",,10.1016/j.triboint.2018.10.012
Co20Cr20Fe20Mn20Ni20,0.0,0.2,0.2,0.2,0.2,0.0,0.2,0.0,0.0,0.0,0.0,0.0,0.0,0.0,1100.0,360.0,800,10.0,WQ,,FCC,FCC_SS,"The alloy Co20Cr20Fe20Mn20Ni20 contains 5 elemental compositions: Co (0.2), Cr (0.2), Fe (0.2), Ni (0.2), Mn (0.2) and with heat treatment -  undergone homogenization process at 1100.0°C, for 360.0 minutes,, undergone annealing process at 800°C, for 10.0 minutes,, and undergone quenching process (WQ),,showing a FCC microstructure and FCC_SS phases.",,10.1038/s41524-017-0060-9
Co10Cr25Fe20Mn5Ni40,0.0,0.1,0.25,0.2,0.4,0.0,0.05,0.0,0.0,0.0,0.0,0.0,0.0,0.0,1100.0,360.0,900,10.0,WQ,,FCC,FCC_SS,"The alloy Co10Cr25Fe20Mn5Ni40 contains 5 elemental compositions: Co (0.1), Cr (0.25), Fe (0.2), Ni (0.4), Mn (0.05) and with heat treatment -  undergone homogenization process at 1100.0°C, for 360.0 minutes,, undergone annealing process at 900°C, for 10.0 minutes,, and undergone quenching process (WQ),,showing a FCC microstructure and FCC_SS phases.",,10.1038/s41524-017-0060-9
Co10Cr25Fe20Mn5Ni40,0.0,0.1,0.25,0.2,0.4,0.0,0.05,0.0,0.0,0.0,0.0,0.0,0.0,0.0,1100.0,360.0,1000,10.0,WQ,,FCC,FCC_SS,"The alloy Co10Cr25Fe20Mn5Ni40 contains 5 elemental compositions: Co (0.1), Cr (0.25), Fe (0.2), Ni (0.4), Mn (0.05) and with heat treatment -  undergone homogenization process at 1100.0°C, for 360.0 minutes,, undergone annealing process at 1000°C, for 10.0 minutes,, and undergone quenching process (WQ),,showing a FCC microstructure and FCC_SS phases.",,10.1038/s41524-017-0060-9
Co20Cr25Fe10Mn5Ni40,0.0,0.2,0.25,0.1,0.4,0.0,0.05,0.0,0.0,0.0,0.0,0.0,0.0,0.0,1100.0,360.0,900,10.0,WQ,,FCC,FCC_SS,"The alloy Co20Cr25Fe10Mn5Ni40 contains 5 elemental compositions: Co (0.2), Cr (0.25), Fe (0.1), Ni (0.4), Mn (0.05) and with heat treatment -  undergone homogenization process at 1100.0°C, for 360.0 minutes,, undergone annealing process at 900°C, for 10.0 minutes,, and undergone quenching process (WQ),,showing a FCC microstructure and FCC_SS phases.",,10.1038/s41524-017-0060-9
Fe37.5Ni37.5Cr15Mn10,0.0,0.0,0.15,0.375,0.375,0.0,0.1,0.0,0.0,0.0,0.0,0.0,0.0,0.0,1150.0,120.0,800,60.0,,,BCC,BCC_SS,"The alloy Fe37.5Ni37.5Cr15Mn10 contains 4 elemental compositions: Cr (0.15), Fe (0.375), Ni (0.375), Mn (0.1) and with heat treatment -  undergone homogenization process at 1150.0°C, for 120.0 minutes,, undergone annealing process at 800°C, for 60.0 minutes,,showing a BCC microstructure and BCC_SS phases.",,10.1016/j.scriptamat.2018.01.028
Fe33.5Ni33.5Cr15Mn10Al5Ti3,0.05,0.0,0.15,0.335,0.335,0.0,0.1,0.03,0.0,0.0,0.0,0.0,0.0,0.0,1150.0,120.0,800,60.0,,,BCC + Im,Im,"The alloy Fe33.5Ni33.5Cr15Mn10Al5Ti3 contains 6 elemental compositions: Al (0.05), Cr (0.15), Fe (0.335), Ni (0.335), Mn (0.1), Ti (0.03) and with heat treatment -  undergone homogenization process at 1150.0°C, for 120.0 minutes,, undergone annealing process at 800°C, for 60.0 minutes,,showing a BCC and Im microstructure and Im phases.",,10.1016/j.scriptamat.2018.01.028
Fe33.5Ni33.5Cr15Mn10Al4Ti4,0.04,0.0,0.15,0.335,0.335,0.0,0.1,0.04,0.0,0.0,0.0,0.0,0.0,0.0,1150.0,120.0,800,60.0,,,BCC + Im,Im,"The alloy Fe33.5Ni33.5Cr15Mn10Al4Ti4 contains 6 elemental compositions: Al (0.04), Cr (0.15), Fe (0.335), Ni (0.335), Mn (0.1), Ti (0.04) and with heat treatment -  undergone homogenization process at 1150.0°C, for 120.0 minutes,, undergone annealing process at 800°C, for 60.0 minutes,,showing a BCC and Im microstructure and Im phases.",,10.1016/j.scriptamat.2018.01.028
Fe33.5Ni33.5Cr15Mn10Al3Ti5,0.03,0.0,0.15,0.335,0.335,0.0,0.1,0.05,0.0,0.0,0.0,0.0,0.0,0.0,1150.0,120.0,800,60.0,,,BCC + Im,Im,"The alloy Fe33.5Ni33.5Cr15Mn10Al3Ti5 contains 6 elemental compositions: Al (0.03), Cr (0.15), Fe (0.335), Ni (0.335), Mn (0.1), Ti (0.05) and with heat treatment -  undergone homogenization process at 1150.0°C, for 120.0 minutes,, undergone annealing process at 800°C, for 60.0 minutes,,showing a BCC and Im microstructure and Im phases.",,10.1016/j.scriptamat.2018.01.028
(FeCoNi)86-Al7Ti7,0.07,0.286666667,0.0,0.286666667,0.286666667,0.0,0.0,0.07,0.0,0.0,0.0,0.0,0.0,0.0,1150.0,120.0,780,280.0,WQ,,FCC + Im,Im,"The alloy (FeCoNi)86-Al7Ti7 contains 5 elemental compositions: Al (0.07), Co (0.286666667), Fe (0.286666667), Ni (0.286666667), Ti (0.07) and with heat treatment -  undergone homogenization process at 1150.0°C, for 120.0 minutes,, undergone annealing process at 780°C, for 280.0 minutes,, and undergone quenching process (WQ),,showing a FCC and Im microstructure and Im phases.",,10.1126/science.aas8815
(FeCoNi)86-Al8Ti6,0.08,0.286666667,0.0,0.286666667,0.286666667,0.0,0.0,0.06,0.0,0.0,0.0,0.0,0.0,0.0,1150.0,120.0,780,280.0,WQ,,FCC + Im,Im,"The alloy (FeCoNi)86-Al8Ti6 contains 5 elemental compositions: Al (0.08), Co (0.286666667), Fe (0.286666667), Ni (0.286666667), Ti (0.06) and with heat treatment -  undergone homogenization process at 1150.0°C, for 120.0 minutes,, undergone annealing process at 780°C, for 280.0 minutes,, and undergone quenching process (WQ),,showing a FCC and Im microstructure and Im phases.",,10.1126/science.aas8815
Fe40Mn40Co10Cr10,0.0,0.1,0.1,0.4,0.0,0.0,0.4,0.0,0.0,0.0,0.0,0.0,0.0,0.0,,,,,,,FCC,FCC_SS,"The alloy Fe40Mn40Co10Cr10 contains 4 elemental compositions: Co (0.1), Cr (0.1), Fe (0.4), Mn (0.4) and without heat treatment,showing a FCC microstructure and FCC_SS phases.",,10.1016/j.matlet.2018.10.144
Fe40Mn40Co10Cr10,0.0,0.1,0.1,0.4,0.0,0.0,0.4,0.0,0.0,0.0,0.0,0.0,0.0,0.0,,,,,,,FCC,FCC_SS,"The alloy Fe40Mn40Co10Cr10 contains 4 elemental compositions: Co (0.1), Cr (0.1), Fe (0.4), Mn (0.4) and without heat treatment,showing a FCC microstructure and FCC_SS phases.",,10.1016/j.matlet.2018.10.144
Fe40Mn40Co10Cr10,0.0,0.1,0.1,0.4,0.0,0.0,0.4,0.0,0.0,0.0,0.0,0.0,0.0,0.0,,,,,,,FCC,FCC_SS,"The alloy Fe40Mn40Co10Cr10 contains 4 elemental compositions: Co (0.1), Cr (0.1), Fe (0.4), Mn (0.4) and without heat treatment,showing a FCC microstructure and FCC_SS phases.",,10.1016/j.matlet.2018.10.144
(Fe40Mn40Co10Cr10)98C2.2,0.0,0.097804391,0.097804391,0.391217565,0.0,0.0,0.391217565,0.0,0.0,0.0,0.0,0.0,0.0,0.0,,,,,,,FCC,FCC_SS,"The alloy (Fe40Mn40Co10Cr10)98C2.2 contains 4 elemental compositions: Co (0.097804391), Cr (0.097804391), Fe (0.391217565), Mn (0.391217565) and without heat treatment,showing a FCC microstructure and FCC_SS phases.",,10.1016/j.matlet.2018.10.144
(Fe40Mn40Co10Cr10)98C2.2,0.0,0.097804391,0.097804391,0.391217565,0.0,0.0,0.391217565,0.0,0.0,0.0,0.0,0.0,0.0,0.0,,,,,,,FCC,FCC_SS,"The alloy (Fe40Mn40Co10Cr10)98C2.2 contains 4 elemental compositions: Co (0.097804391), Cr (0.097804391), Fe (0.391217565), Mn (0.391217565) and without heat treatment,showing a FCC microstructure and FCC_SS phases.",,10.1016/j.matlet.2018.10.144
(Fe40Mn40Co10Cr10)98C2.2,0.0,0.097804391,0.097804391,0.391217565,0.0,0.0,0.391217565,0.0,0.0,0.0,0.0,0.0,0.0,0.0,,,,,,,FCC,FCC_SS,"The alloy (Fe40Mn40Co10Cr10)98C2.2 contains 4 elemental compositions: Co (0.097804391), Cr (0.097804391), Fe (0.391217565), Mn (0.391217565) and without heat treatment,showing a FCC microstructure and FCC_SS phases.",,10.1016/j.matlet.2018.10.144
(Fe40Mn40Co10Cr10)96.7C3.3,0.0,0.0967,0.0967,0.3868,0.0,0.0,0.3868,0.0,0.0,0.0,0.0,0.0,0.0,0.0,,,,,,,FCC,FCC_SS,"The alloy (Fe40Mn40Co10Cr10)96.7C3.3 contains 4 elemental compositions: Co (0.0967), Cr (0.0967), Fe (0.3868), Mn (0.3868) and without heat treatment,showing a FCC microstructure and FCC_SS phases.",,10.1016/j.matlet.2018.10.144
(Fe40Mn40Co10Cr10)96.7C3.3,0.0,0.0967,0.0967,0.3868,0.0,0.0,0.3868,0.0,0.0,0.0,0.0,0.0,0.0,0.0,,,,,,,FCC,FCC_SS,"The alloy (Fe40Mn40Co10Cr10)96.7C3.3 contains 4 elemental compositions: Co (0.0967), Cr (0.0967), Fe (0.3868), Mn (0.3868) and without heat treatment,showing a FCC microstructure and FCC_SS phases.",,10.1016/j.matlet.2018.10.144
(Fe40Mn40Co10Cr10)96.7C3.3,0.0,0.0967,0.0967,0.3868,0.0,0.0,0.3868,0.0,0.0,0.0,0.0,0.0,0.0,0.0,,,,,,,FCC,FCC_SS,"The alloy (Fe40Mn40Co10Cr10)96.7C3.3 contains 4 elemental compositions: Co (0.0967), Cr (0.0967), Fe (0.3868), Mn (0.3868) and without heat treatment,showing a FCC microstructure and FCC_SS phases.",,10.1016/j.matlet.2018.10.144
CrCuFeMnNi,0.0,0.0,0.2,0.2,0.2,0.2,0.2,0.0,0.0,0.0,0.0,0.0,0.0,0.0,,,0,,,,FCC + BCC,FCC_PLUS_BCC,"The alloy CrCuFeMnNi contains 5 elemental compositions: Cr (0.2), Fe (0.2), Ni (0.2), Cu (0.2), Mn (0.2) and with heat treatment -  undergone annealing process at 0°C,showing a FCC and BCC microstructure and FCC_PLUS_BCC phases.",,10.1016/j.matchar.2019.05.043
CrCuFeMnNi,0.0,0.0,0.2,0.2,0.2,0.2,0.2,0.0,0.0,0.0,0.0,0.0,0.0,0.0,1000.0,240.0,600,,,,FCC + BCC,FCC_PLUS_BCC,"The alloy CrCuFeMnNi contains 5 elemental compositions: Cr (0.2), Fe (0.2), Ni (0.2), Cu (0.2), Mn (0.2) and with heat treatment -  undergone homogenization process at 1000.0°C, for 240.0 minutes,, undergone annealing process at 600°C,showing a FCC and BCC microstructure and FCC_PLUS_BCC phases.",,10.1016/j.matchar.2019.05.043
CrCuFeMnNi,0.0,0.0,0.2,0.2,0.2,0.2,0.2,0.0,0.0,0.0,0.0,0.0,0.0,0.0,1000.0,240.0,700,,,,FCC + BCC,FCC_PLUS_BCC,"The alloy CrCuFeMnNi contains 5 elemental compositions: Cr (0.2), Fe (0.2), Ni (0.2), Cu (0.2), Mn (0.2) and with heat treatment -  undergone homogenization process at 1000.0°C, for 240.0 minutes,, undergone annealing process at 700°C,showing a FCC and BCC microstructure and FCC_PLUS_BCC phases.",,10.1016/j.matchar.2019.05.043
CrCuFeMnNi,0.0,0.0,0.2,0.2,0.2,0.2,0.2,0.0,0.0,0.0,0.0,0.0,0.0,0.0,1000.0,240.0,800,,,,FCC + BCC,FCC_PLUS_BCC,"The alloy CrCuFeMnNi contains 5 elemental compositions: Cr (0.2), Fe (0.2), Ni (0.2), Cu (0.2), Mn (0.2) and with heat treatment -  undergone homogenization process at 1000.0°C, for 240.0 minutes,, undergone annealing process at 800°C,showing a FCC and BCC microstructure and FCC_PLUS_BCC phases.",,10.1016/j.matchar.2019.05.043
CrCuFeMnNi,0.0,0.0,0.2,0.2,0.2,0.2,0.2,0.0,0.0,0.0,0.0,0.0,0.0,0.0,1000.0,240.0,900,,,,FCC + BCC,FCC_PLUS_BCC,"The alloy CrCuFeMnNi contains 5 elemental compositions: Cr (0.2), Fe (0.2), Ni (0.2), Cu (0.2), Mn (0.2) and with heat treatment -  undergone homogenization process at 1000.0°C, for 240.0 minutes,, undergone annealing process at 900°C,showing a FCC and BCC microstructure and FCC_PLUS_BCC phases.",,10.1016/j.matchar.2019.05.043
CrCuFeMnNi,0.0,0.0,0.2,0.2,0.2,0.2,0.2,0.0,0.0,0.0,0.0,0.0,0.0,0.0,1000.0,240.0,1000,,,,FCC + BCC,FCC_PLUS_BCC,"The alloy CrCuFeMnNi contains 5 elemental compositions: Cr (0.2), Fe (0.2), Ni (0.2), Cu (0.2), Mn (0.2) and with heat treatment -  undergone homogenization process at 1000.0°C, for 240.0 minutes,, undergone annealing process at 1000°C,showing a FCC and BCC microstructure and FCC_PLUS_BCC phases.",,10.1016/j.matchar.2019.05.043
Al0.5CrFeNiCo0.3C0.2,0.130890052,0.078534031,0.261780105,0.261780105,0.261780105,0.0,0.0,0.0,0.0,0.0,0.0,0.0,0.0,0.0,1000.0,8.0,,,,,FCC + BCC + Im,Im,"The alloy Al0.5CrFeNiCo0.3C0.2 contains 5 elemental compositions: Al (0.130890052), Co (0.078534031), Cr (0.261780105), Fe (0.261780105), Ni (0.261780105) and with heat treatment -  undergone homogenization process at 1000.0°C, for 8.0 minutes,,showing a FCC and BCC and Im microstructure and Im phases.",,10.1016/j.matdes.2013.08.099
AlCoCrCuMnTi,0.142857143,0.142857143,0.142857143,0.142857143,0.0,0.142857143,0.142857143,0.142857143,0.0,0.0,0.0,0.0,0.0,0.0,,,,,,,FCC + BCC + Im,Im,"The alloy AlCoCrCuMnTi contains 7 elemental compositions: Al (0.142857143), Co (0.142857143), Cr (0.142857143), Fe (0.142857143), Cu (0.142857143), Mn (0.142857143), Ti (0.142857143) and without heat treatment,showing a FCC and BCC and Im microstructure and Im phases.",,10.1016/j.msea.2015.01.002
AlCoCrCuMnFe,0.142857143,0.142857143,0.142857143,0.142857143,0.142857143,0.142857143,0.142857143,0.0,0.0,0.0,0.0,0.0,0.0,0.0,,,,,,,FCC + BCC,FCC_PLUS_BCC,"The alloy AlCoCrCuMnFe contains 7 elemental compositions: Al (0.142857143), Co (0.142857143), Cr (0.142857143), Fe (0.142857143), Ni (0.142857143), Cu (0.142857143), Mn (0.142857143) and without heat treatment,showing a FCC and BCC microstructure and FCC_PLUS_BCC phases.",,10.1016/j.msea.2015.01.002
Al58.5Mg31.5Zn4.5Cu4.5Si1,0.584707646,0.0,0.0,0.0,0.0,0.045477261,0.0,0.0,0.0,0.0,0.0,0.0,0.0,0.0,,,,,,,FCC + Im,Im,"The alloy Al58.5Mg31.5Zn4.5Cu4.5Si1 contains 2 elemental compositions: Al (0.584707646), Cu (0.045477261) and without heat treatment,showing a FCC and Im microstructure and Im phases.",,10.1007/s11665-018-3720-0
Al63Mg27Zn4.5Cu4.5Si1,0.629685157,0.0,0.0,0.0,0.0,0.045477261,0.0,0.0,0.0,0.0,0.0,0.0,0.0,0.0,,,,,,,FCC + Im,Im,"The alloy Al63Mg27Zn4.5Cu4.5Si1 contains 2 elemental compositions: Al (0.629685157), Cu (0.045477261) and without heat treatment,showing a FCC and Im microstructure and Im phases.",,10.1007/s11665-018-3720-0
Al66.7Mg23.3Zn4.5Cu4.5Si1,0.666666667,0.0,0.0,0.0,0.0,0.045477261,0.0,0.0,0.0,0.0,0.0,0.0,0.0,0.0,,,,,,,FCC + Im,Im,"The alloy Al66.7Mg23.3Zn4.5Cu4.5Si1 contains 2 elemental compositions: Al (0.666666667), Cu (0.045477261) and without heat treatment,showing a FCC and Im microstructure and Im phases.",,10.1007/s11665-018-3720-0
